Repository: shortlab/2018-FoulingAgnostic-Paper

# 2018-FoulingAgnostic-Paper

File: AFM Data/Experiment 100/Experiment Log.txt
Water adhesion experiment
SiO2 probe, various materials

Experiment Log:
4/17/2017
	5:39 PM - AFM powered on, laser at 98.0 - left on for laser warm-up
	5:40 - DI water from glass flask (from upstairs drawn into syringe for temperature equilibration with room
	5:48 - de-ionizing fan set up to blow on top of samples - all samples placed in path of air with open covers, probe inside the snap-cap is also placed by the samples
		Probe used: Novascan 42, "R14 C09" label (confirmed). 4 um SiO2 microsphere. This is the first use of the probe after functionalization by Novascan.
	5:55-6:00	- probe installed on AFM head, rest of samples remain under DI fan
	6:04 - SiC sample loaded (Z stage around 3.7 or maybe 3.9 mm), with water; rest of samples covered and DI fan turned off. Probe calibration to begin.
		Cantilever reads as not ready, some re-adjustment of the probe is required.
	6:17 - could not align the probe (FT<0.5, no measurable resonant frequency meaning there is little reflected laser light), placing Novascan 43 under DI fan
	6:25 - installing probe Novascan 43
	6:46 - finished installing Novascan 43, 42 is left to air dry; got FT=0.64V by moving around probe, mount, and the whole structure
	6:48 - autoland on SiC successful, begin with FD calibration
	6:58 - completed SiC calibration: sensitivity 10.644-11.225 nm per mV, measured adhesive force 0.0122 mV
		This is quite low sensitivity, on to Novascan 44...
	7:22 - Optical microscopy confirmed no microsphere on #41, there is a microsphere on #42 though
		Probe 44 opened and placed under DI fan
	7:39 - attempted installation of probe 44, laser FT was around 0.9 V, but probe was not visible on microscope image (nor was any background). While attempting auto-land, the AFM crashed (the microscope image kept updating but did not show a distinguishable surface - some problem with the lens?). Probe 44 is broken in half! Probe 43 was also broken while removing it.
	9:15 - On further exploration, laser detector seems to not be working - it is reading 0.9 FT no matter what (whether laser is on or off, or even external lighting removed). Likely the electronics for the photodiode have been broken somehow (by the water? or by the crash?)
		Perhaps I can do vacuum measurements until we get a replacement head
	10:25 - On even further exploration, laser detector actually reads 0.9 FT with no light (that makes sense!) so head is OK
		I have installed Novascan 46 (need to confirm probe label)
		Update procedure to dry stage before replacing probe, and to keep AFM in operational position (upside-down) to avoid water leakage
		Tested with SiC (Novascan 46): sensitivity 6.962 - 6.472 nm per mV, measured adhesive force of 0.0100 mV
		Laser is at 98.6
	10:32 - we are ready for real samples!
	10:39 - loading ITO glass samples, B4.1 S2-U, uncoated side
	10:44 - autolanding on uncoated side successful, max FN controlled to 0.017-0.018 (only this data is recorded)
		measured force (mV):
		0.0041 0.0039 0.0040
		.0043 .0041 .0041
		.0043 .0037 .0041
		.0041 .0044 .0041
		.0047 .0046 .0044
	11:03 - loading coated side of ITO sample B4.1 S2-C, checked non-contact FN = 0.002 V
	11:06 - autoland successful on coated side, max FN to 0.017-0.018 (Z around 2.5)
		measured force (mV):
		.0273 .0303 .0264
		.0185 .0190 .0200
		.0303 .0316 .0329
		.0223 .0232 .0238
		.0224 .0213 .0218
	11:21 - done with measurements (15 mins = 15 points...)
	11:23 - loading B4.1 S1-U, FTO coated slide, uncoated sample first
	11:27 - autoland successful, nulled FN
		measured force (mV)
		.0116 .0118 .0134
		.0084 .0078 .0076
		.0077 .0080 .0085
		.0054 .0059 .0059
		.0233 .0209 .0235
	11:40 - done measuring, loading coated side B4.1 S1-C
	11:42 - autoland successful (Z around 2.8)
		measured force (mV)
		(no measurement)
		.0014 .0012 .0013
		.0016 .0015 .0018
		.0020 .0018 .0020
		.0012 .0012 .0010
		(no measurement)
		.0007 .0009 .0010
	12:03 AM - done measuring B4.1 S1, taking a break...

File: AFM Data/Experiment 117/Experiment 117.txt
Experiment 117
6/30/2017
Using a Ni-coated 4um probe with different mineral and coated substrates

12:30 AM - AFM turned on to warm up
2:39 - 'fresh' water put in syringe, removing probe Novascan 49 (R13 C26 confirmed) - cantilever broken
2:43 - Novascan 12 and samples put under DI fan
2:53 - Novascan 12 (R15 C11 confirmed) installed in AFM. Microsphere confirmed. Samples covered up and DI fan turned off.
4:35 - turning off AFM after a very productive time

7/6/2017
10:57 PM - AFM turned on to warm up, 'fresh' water put in syringe
11:31 - this time I will not record mV values, relying instead on the 'work of adhesion' script to calculate them later. I will still record FD settings, and will still try to maintain a maximum contact force of .0150 V. I will also use the SiC calibration sample, to have a reference point for the script.
11:36 - order of samples carried over from E115:
	SiC calibration sample (B13 S1, 5.318 mm)
	Calcite solid (B1.1.1 S7, 3.546 mm)
	Cryolite solid (B2.1.1 S4, 2.119 mm)
	Fluorite coated (B3.4 S38-F, 1.207 mm)
	ITO Coated (B4.1 S2-C, 1.601 mm)
	Uncoated Si (B3.4 S38-U, 1.119 mm)
	Quartz solid (B2.1.1 S1, 2.294 mm)
	Quartz coated (B3.4 S38-Q, 1.182 mm)
	FTO Coated (B4.1 S1-C, 2.584 mm)
	Cryolite coated (B3.4 S38-C,1.120 mm)
	SiC calibration sample (B13 S1, 5.318 mm)
12:01 AM - loading sample B13 S1, conditions 20.4/62.1
12:05 - landed Z=5.250 mm, snapshot taken, other samples placed under DI fan
12:06 - FD Parameters: 500 nm range, 1000 nm/sec speed, 2000 samples, wait time 1000 ms.
12:15 - SiC curves saved as 0, 1. However there were some poor plots initially, I tried 3 different spots and quality of FD curves seems to be improving. Perhaps there was charge or bacteria earlier.
12:19 - switching samples. DI fan turned off and rest of samples covered. 250-300 nm offset for FD curves is used. B13 S1 placed under DI fan for a little bit.
12:24 - microsphere confirmed. loading sample B1.1.1 S7, conditions 20.8/60.0
12:30 - landed Z=3.173 mm, snapshot taken, starting measurements
	2
	3
	4
	5 very drifty upwards
	6 better
	7 ok
	8 ok
	9 ok
12:41 - switching samples. microsphere confirmed.
12:44 - loading sample B2.1.1 S4, conditions 20.9/59.6
12:47 - landed Z=2.060 mm, snapshot taken
	10 ok
	11 ok
	12 stable
	13 drifting upwards?
	14 ok
	15 lf noisy
	16 ok
	17 ok
1:00 - switching samples. microsphere confirmed
1:02 - loading sample B3.4 S38-F, conditions 20.9/59.0
1:05 - landed Z=1.139mm, snapshot taken
	18 ok
	19 ok
	20 ok
	21 UNCOATED AREA more sticky as expected
	22 ok
	23 ok
	24 ok
	25 ok
	26 ok
1:18 - switching samples. microsphere confirmed.
1:22 - loading sample B4.1 S2-C, conditions 21.0/58.7
1:23 - landed Z=1.609mm, snapshot taken
	27 drifty but low noise
	28 ok
	29 ok consistent
	30 ok
	31 ok
	32 ok consistent
	33 ok
	34 ok
1:35 - switching samples
1:38 - microsphere confirmed. loading sample B3.4 S38-U, conditions 21.1/58.4
1:39 - landed Z=1.101mm, snapshot taken
	35 ok
	36 ok
	37 ok
	38 ok
	39 ok
	40 ok - went too far (2000 nm over contact point) from typo - hopefully probe is not affected, slope of rising curve looks same before/after
	41 ok
	42 ok
1:51 - switching samples
1:54 - microsphere confirmed, some loose dust on cantilever. AFM left powered on, taking a break.
5:17 - resuming measurements. loading sample B2.1.1 S1, conditions 20.8/58.7
5:20 - landed Z=2.345mm, snapshot taken
	43 ok
	44 drifting up
	45 drifting both ways
	46 ok consistent
	47 ok, double dip
	48 ok
	49 ok
	50 ok
5:36 - switching samples
5:40 - microsphere confirmed, loose dust still there. loading sample B3.4 S38-Q, conditions 21.0/58.3
5:41 - landed Z=1.182mm, snapshot taken
	51 very drifty
	52 ok
	53 ok
	54 some divergent noise, hard to keep constant force
	55 ok
	56 ok
	57 ok drifty
	58 ok
5:55 - switching samples
5:59 - microsphere confirmed. loading sample B4.1 S1-C, conditions 21.1/58.1
6:00 - landed Z=2.584mm, snapshot taken
	59 moving fast
	60 ok, lf, noise floor
	61 ok
	62 ok
	63 ok
	64 ok
	65
	66 lf, smooth
6:12 - switching samples
6:16 - microsphere confirmed, loading sample B3.4 S38-C, conditions 21.1/58.0
6:17 - water wetted sample and made cantilever lose reading, trying again with more water
6:19 - landed Z=1.120mm, snapshot taken
	67 ok
	68
	69
	70
	71
	72 weird shape, smooth
	73
	74 some divergent noise
6:33 - switching samples
6:38 - microsphere confirmed, possibly some small dust on sphere. loading sample B13 S1, conditions 21.2/57.7
6:39 - landed Z=5.266 mm, snapshot taken
	75 moving around a lot
	76 better
6:42 - switching samples
6:44 - microsphere confirmed, looks ok contamination-wise. probe left in AFM, shutting down AFM, samples left outside to air dry.

File: AFM Data/Experiment 118/Experiment 118.txt
7/7/2017
Ag probe with reduced matrix in water AFM

4:06 PM - recalling earlier random probe order from E115, today I will continue on with Ag probe. Only one of these remains - Novascan 22 - so I will try to be careful.
	SiO2
	Ni
	Ag
	TiO2
	SS304
	ZnO
4:30 - AFM turned on to warm up
7:50 - AFM turned off after I was too tired to continue

3:17 AM - AFM turned on to warm up
4:01 - will load Ag coated probe Novascan 22
4:04 - placing probe and samples under DI fan
4:06 - removing probe Novascan 12 (R15 C11 confirmed)
4:10 - loading probe Novascan 22 (R15 C22 confirmed)
4:13 - probe loaded successfully
4:14 - DI fan turned off, samples covered. loading sample B13 S1, conditions 21.2/62.8
4:15 - randomized samples list:
	SiC calibration sample (B13 S1, 5.318 mm)
    Uncoated Si (B3.4 S38-U, 1.119 mm)
    Cryolite solid (B2.1.1 S4, 2.119 mm)
    Calcite solid (B1.1.1 S7, 3.546 mm)
    Quartz solid (B2.1.1 S1, 2.294 mm)
    Quartz coated (B3.4 S38-Q, 1.182 mm)
    Cryolite coated (B3.4 S38-C,1.120 mm)
    Fluorite coated (B3.4 S38-F, 1.207 mm)
    ITO Coated (B4.1 S2-C, 1.601 mm)
    FTO Coated (B4.1 S1-C, 2.584 mm)
	SiC calibration sample (B13 S1, 5.318 mm)
4:20 - landed Z=5.268mm, snapshot taken, FD parameters: range 500 nm, speed 1000 nm/sec, number of samples 2000, wait time 1000 ms
	0 - drifting fast upwards
	1 - better, probe offset at ~250 nm
4:23 - switching samples. microsphere confirmed, it is a bit rough and some droplets on cantilever.
4:27 - loaded sample B3.4 S38-U, conditions 21.3/62.6
4:29 - landed Z=1.150 mm, snapshot taken
	2 - approach curve also shows dip on order of retract dip?
	3 - same
	4 - same, drifting up
	5 - same, some lf
	6 - some divergent noise and electronic noise in one plot
	7
	8
	9
4:42 - switching samples. microsphere confirmed
4:46 - loading sample B2.1.1 S4, conditions 21.3/62.8
4:47 - landed Z=2.083mm, snapshot taken
	10 - drifting up fast, some divergent noise
	11 - better, still some divergent noise
	12 - ok, lf noise
	13 - big lf noise
	14
	15
	16 getting more stable
	17
4:58 - switching samples. microsphere confirmed
5:02 - loading sample B1.1.1 S7, conditions 21.3/62.7
5:03 - landed Z=3.453mm, snapshot taken
	18 - drifting downwards (away!)
	19 - very weird noise lf+dual dip, drifting downwards
	20 - drifting but no weird noise
	21 - same
	22 - more stable
	23 - smooth dip
	24
	25
5:17 - switching samples. microsphere confirmed
5:21 - loading sample B2.1.1 S1, sample was wiped with isopropyl alcohol then rinsed with water droplet due to it being dropped during loading. conditions 21.4/62.3
5:22 - landed Z=2.371 mm, snapshot taken
	26 drifting up fast
	27 ok
	28 ok, some lf
	29
	30 some divergent noise removed
	31 ok
	32
	33
5:34 - switching samples
5:37 - microsphere confirmed, AFM left on, taking a break
6:19 - loading sample B3.4 S38-Q, conditions 21.4/62.4
6:21 - landed Z=1.151mm, snapshot taken
	34 some divergent noise, drifting fast
	35 better
	36
	37
	38
	39
	40
	41
6:34 - switching samples. microsphere confirmed
6:37 - loading sample B3.4 S38-C, conditions 21.4/62.3
6:38 - landed Z=1.171mm, snapshot taken
	42 drifting fast, hard to control, lf noise
	43 better
	44
	45
	46 some divergence
	47
	48
	49
6:48 - switching samples. microsphere confirmed
6:51 - loading sample B3.4 S38-F, conditions 21.4/62.4
6:52 - landed Z=1.162mm, snapshot taken, took some searching to find film area
	50 ok
	51
	52 consistent
	53 UNCOATED AREA for reference
	54
	55
	56
	57
	58
7:06 - switching samples. microsphere confirmed
7:08 - loading sample B4.1 S2-C, conditions 21.5/62.4
7:09 - landed Z=1.631mm, snapshot taken. This looks to be a good set for verification of the work of adhesion approach (consistency within and between points - better or worse than using adhesion force?)
	59
	60
	61
	62 consistent
	63
	64
	65
	66
7:19 - switching samples. microsphere confirmed
7:22 - loading sample B4.1 S1-C, conditions 21.5/62.4
7:23 - landed Z=2.594mm, snapshot taken
	67 fast drifting up
	68 sticky?
	69
	70
	71
	72
	73
	74 a bit drifty
7:32 - switching samples. microsphere confirmed
7:35 - loading sample B13 S1, conditions 21.6/62.4
7:36 - landed Z=5.275mm, snapshot taken. This set would also be a good reference for work of adhesion approach
	75 some divergence
	76 ok
7:38 - switching samples
7:41 - microsphere confirmed, some tiny droplets remain on cantilever from earlier. AFM turned off, samples left partially covered to air dry.

File: AFM Data/Experiment 137/Experiment 137.txt
Experiment 137
12/16/2018
Where I measure FTO on steel (Cigdem's sample) and FTO on glass (from B4?) in water using the ezAFM

1. Novascan 13 probe, 4um Nickel-coated glass, sphere looks good
3:13 AM - Installed probe in microscope, first sample is uncoated glass
	File naming: nx# where x={g,f,m,c}={glass side uncoated, glass side coated, metal side coated, metal side control/uncoated}
4:15 AM - removed probe, checked microsphere still there and looks good but cantilever coated with stuff
	
2. Novascan 50 probe, 4um SiO2 sphere, sphere looks good
4:20 AM - installed probe
	File naming: sx# with x as above
5:05 AM - removed probe, sphere still there but cantilever again coated with stuff like before
5:07 AM - will try Novascan 47 with the coated glass, see if it's any better - also sticky but perhaps less than others
	File naming: s2x#
