Repository: shortlab/2018-FoulingAgnostic-Paper

# 2018-FoulingAgnostic-Paper

File: AFM Data/Experiment 101/Experiment log.txt
4/18/2017

11:54 PM - turned on DI fan, placed samples under fan. Probe is already in AFM so not placed under fan. AFM laser and light turned on for warming up.
12:22 AM - going upstairs to: get water, wash apple, get FIB key to get temp probe, and mount SiC sample. Got magnets from chiller unit. Covered samples and turned off DI fan.
1:07 - got everything done, starting experiment per updated procedure. Probe Novascan 47 is already installed on microscope and I checked presence of microsphere yesterday. Now time for laser alignment.
1:15 - auto-land on SiC successful. Conditions: 20.7C, 32.5% RH.
	Measurements from plots 4,5,6:
		sensitivity (nm/mV) 31.25/6.57, 23.44/5, 54.69/10.03
			decimal form: 4.756, 4.688, 5.453
		adhesion (mV) 0.0110, .0111, .0115
	Plots saved: Plot0
1:26 - measured another point, plots 28, 27, 26
	sensitivity: 56.33/11.92, 56.33/10.65, 56.33/10.93
		decimal form: 4.726, 5.289, 5.154
	adhesion: 0.0150, .0174, .0158
	Plots saved: Plot1
1:35 - microsphere presence confirmed
	Loading sample: Uncoated Si wafer B3.4 S37-U, with magnets to hold down
1:40 - loaded sample, it is too small for external magnets; aligned and placed water droplet
	Conditions: 20.3C, 34.2% RH
1:43 - auto-land successful. starting FD measurements (moving in X+/Y+ dirs)
	.0164 .0172 .0181 .0176 - Plot2
	.0178 .0168 .0175 .0176 - Plot3 (snapshot taken)
	.0148 .0143 .0159 .0172 - Plot4
	.0129 .0135 .0140 .0149 - Plot5
	.0123 .0118 .0126 .0125 - Plot6
	.0138 .0123 .0137 .0134 - Plot7
	.0142 .0131 .0127 .0133 - Plot8
2:05 - switching samples
2:09 - microsphere confirmed, loading cryolite coated wafer B3.4 S37-C
2:14 - autoland successful, snapshot taken - crackly appearance! For these tests I will probe only central grain areas, not cracks (like in snapshot - probe was moved afterwards)
	.0005 .0005 .0012 .0008 - P9 (no 'dip' was observed in any case - best-guess noise figure is listed here, it is generally conservative (rounding upwards))
	.0007 .0011 .0008 .0005 (same as above) - P10
	.0009 .0006 .0010 - P11 (forgot to null FN for this one so min at -0.0300)
	.0007 .0008 .0008 .0009 - P12
	decided to end here because sample was moving around, don't want to damage probe (have to come up with a better way to hold down sample, water tension moves it around)
2:34 - switching samples
2:38 - microsphere confirmed, loading quarts coated wafer B3.4 S37-Q
2:40 - conditions 20.4C, 38.6% RH
2:41 - autoland successful, starting measurements (snapshot taken)
	.0012 .0007 .0006 .0008 - P13 (here a 'dip' was somewhat visible but mostly not)
	.0009 .0010 .0012 .0014 - P14 (same as above)
	.0010 .0010 .0005 .0006 - P15
	.0008 .0007 .0007 .0008 - P16
	.0007 .0004 .0008 .0006 - P17
	.0007 .0006 .0004 .0007 - P18 (this has been a very pleasant sample to test, flat and not moving around)
2:58 - switching samples
3:01 - microsphere confirmed, loading fluorite coated wafer B3.4 S37-F
3:05 - conditions 20.4C, 34.7% RH
3:06 - autoland successful, snapshot taken, starting measurements
	.0005 .0005 .0007 .0006 - P19 (same as cryolite, best (rounded up - probably higher by factor of 2 than average underlying curve - guess on noise floor))
	.0009 .0008 .0006 .0004 - P20
	.0004 .0007 .0006 .0008 - P21
	.0006 .0006 .0008 .0006 - P22
	.0005 .0006 .0006 .0006 .0008 - P23 (the first value's plot was not saved)
	.0004 .0004 .0008 .0007 - P24
3:25 - switching samples
3:29 - microsphere confirmed, taking a small break, AFM left powered on with laser/light, samples B3.4 S37 are left out to air dry
4:26 - returned from break, will be re-measuring samples from E100 - the four glass slides. Samples in order: 1-U, 1-C, 2-C, 2-U 'random'
4:29 - loading sample B4.1 S1-U, conditions 20.4C, 34.3% RH
4:34 - autoland successful (Z=2.86), snapshot taken, starting measurements
	.0052 .0058 .0061 .0062 - P25 (way much clearer than earlier plots of adhesion-resistant samples)
	.0057 .0051 .0060 .0067 - P26
	.0128 .0123 .0122 .0131 - P27
	.0111 .0111 .0133 .0112 - P28
	.0082 .0102 .0095 .0089 - P29
	.0091 .0104 .0096 .0085 - P30
4:53 - switching samples
4:56 - microsphere confirmed, loading B4.1 S1-C, conditions 20.4C, 34.6% RH
4:59 - autoland successful (Z=2.85), snapshot taken, starting measurements
	.0013 .0010 .0010 .0015 - P31
	.0012 .0011 .0010 .0007 - P32 (these were much more difficult to read, no clear dip)
	.0006 .0011 .0010 .0010 - P33 (again seems to be no indication of adhesion, very noisy - will restart FD window next time)
	.0011 .0011 .0014 .0009 - P34 (somewhat clearer dip)
	.0006 .0009 .0006 .0007 - P35 (barely noticeable dip)
	.0007 .0004 .0006 .0002 - P36 (same as above)
5:17 - switching samples
5:20 - microsphere confirmed, loading B4.1 S2-C (ITO), conditions 20.3C, 37.0% RH
5:24 - autoland successful (Z=2.52), snapshot taken, starting measurements
	.0067 .0062 .0051 .0052 - P37
	.0054 .0043 .0064 .0038 - P38
	.0048 .0068 .0049 .0070 - P39
	.0037 .0041 .0032 .0034 - P40 (this is at the same point as P39, but it seemed that the tip position had stabilized more - perhaps not)
	.0053 .0055 .0053 .0049 - P41
	.0068 .0052 .0063 .0059 - P42
	.0069 .0066 .0072 .0085 - P43
5:48 - switching samples
5:52 - microsphere confirmed, loading B4.1 S2-U, conditions 20.4C, 34.7% RH
5:55 - autoland successful (Z=2.52), snapshot taken, starting measurements
	.0045 .0045 .0044 .0038 - P44
	.0034 .0030 .0038 .0032 - P45
	.0040 .0040 .0032 .0040 - P46
	.0037 .0040 .0040 .0037 - P47
	.0031 .0033 .0031 .0033 - P48
	.0037 .0039 .0036 .0039 - P49
6:16 - switching samples
6:20 - microsphere confirmed, taking a break, AFM left powered on with laser/light, sample B4.1 S2 left out to air dry, others covered
7:12 - continuing on to B2.1.1 and B1.1.1 samples 1 through 11
	New sequence: 7 3 10 1 4 5 6 11

File: AFM Data/Experiment 103/Experimental log.txt
4/20/2017

2:00 PM - warming up AFM, plan is to finish up rest of sample sequence from yesterday, namely samples 8 2 6 11 9. I will be using the Novascan 48 probe instead of yesterday's Novascan 47 in case this one happens to be more sensitive (this depends highly on the alignment also). The probe is already installed and microsphere checked from end of E102 earlier today.
2:18 - probe laser aligned to get cantilever ready message (FT:0.27V, don't know whether that's good or bad). Samples placed under DI fan.
2:21 - SiC sample loaded, conditions 19.8C, 42.0% RH
2:23 - autoland successful (Z=3.712mm), snapshot taken, starting measurements
	adhesion (mV): .0074 .0073 .0073 .0076
	stiffness (nm/mV): 47.70/12.36, 27.6/6.28, 37.5/8.69, 26.4/5.32
		in decimal form: 3.859, 4.395, 4.315, 4.962
		saved plots as P0
	parameters for FD: range 500 nm, speed 1000 nm/s, number of samples 2000, wait time 1000
2:32 - switching samples
2:36 - microsphere confirmed, loading sample B1.1.1 S8 (microcline), conditions 19.9C, 42.0% RH
2:39 - autoland successful (Z=2.929mm), snapshot taken, starting measurements (moving by 100um)
	.0033 .0043 .0035 .0026 - P1 lots of low frequency noise
	.0043 .0042 .0042 .0045 - P2 these were quite nice
	.0018 .0016 .0012 .0012 - P3 a lot of guesswork here as it was really tiny and smooth dip
	.0013 .0015 .0019 .0017 - P4 similar to above but a bit clearer
	.0036 .0034 .0039 .0034 - P5 fairly easy to read
	.0018 .0020 .0020 .0020 - P6 reasonable
3:01 - switching samples
3:04 - microsphere confirmed, loading sample B2.1.1 S2 (muscovite), conditions 20.0C, 42.1% RH
3:08 - autoland successful (Z=2.623mm), snapshot taken, starting measurements
	.0011 .0012 .0009 .0009 - P7 reasonable, there are high frequency 'spikes' throughout as another concern for the company
	.0017 .0012 .0015 .0011 - P8 a bit questionable guesswork on the last plots, but dip is visible
	.0006 .0009 .0008 .0012 - P9 mostly noise estimates except for last one, nulled FN
	.0009 .0006 .0007 .0006 - P10 these are all noise estimates (looks like I forgot to save, oops)
	.0012 .0017 .0011 .0011 - P11 reasonable
	.0011 .0011 .0012 .0015 - P12 reasonable
3:30 - switching samples
3:33 - microsphere confirmed, loading sample B1.1.1 S6 (olivine), conditions 20.1C, 42.0% RH
3:36 - autoland successful (Z=2.655mm), snapshot taken, starting measurements
	.0012 .0006 .0009 .0007 - P13 noise estimates
	.0014 .0010 .0012 .0012 - P14 ok
	.0014 .0017 .0011 .0010 - P15 ok
	.0007 .0008 .0009 .0009 - P16 ok
	.0010 .0005 .0005 .0006 - P17 noise estimates
	.0024 .0022 .0024 .0020 - P18 quite clear
3:53 - switching samples
3:56 - microsphere confirmed, loading sample B1.1.1 S11 (fluorite), conditions 20.1C, 42.0% RH
4:00 - autoland successful (Z=2.567mm), snapshot taken, starting measurements
	this sample is very drifty!
	.0025 - P19 it is very difficult to get this, the sample is drifting downwards now!
	.0027 .0018 .0025 .0022 - P20 again tough to catch but easy to read
	.0006 .0009 .0009 - P21
	.0018 .0022 .0018 - P22
	.0007 .0007 .0008 .0006 - P23 hard to tell anything, very low freq noise
	.0012 .0012 .0009 .0010 - P24 also very smooth dip
4:22 - switching samples
4:26 - microsphere confirmed, loading sample B1.1.1 S9 (pyrite), conditions 20.2C, 41.8% RH
4:30 - autoland successful (Z=2.503mm), snapshot taken (note: shift focus to ~39 when taking snapshots to focus on substrate), starting measurements
	.0268 .0262 .0257 .0255 - P25 easy to read but hard to catch right preload force
	.0063 .0069 .0061 .0060 - P26 ok
	.0044 .0046 .0053 .0047 - P27 ok
	.0078 .0084 .0079 .0078 - P28 ok
	.0056 .0060 .0061 .0060 - P29 ok but low frequency noise is significant
	.0042 .0041 .0047 .0046 - P30 ok but low frequency noise is present
4:49 - switching samples
4:52 - microsphere confirmed, loading SiC sample, conditions 20.3C, 41.8% RH
	for the report to the company note that null FN doesn't work right away (two clicks necessary)
4:54 - autoland successful (Z=3.708mm), snapshot taken, starting measurements
	adhesion (mV): .0007, .0010, .0013, .0017
	stiffness (nm/mV): 26.22/6.22, 32.40/8.06, 20.16/4.44, 52/10.81
		in decimal form: 4.215, 4.020, 4.541, 4.810
	saved as P31
5:00 - switching samples
5:05 - microsphere confirmed, shutting down AFM, leaving probe Novascan 48 installed for next experiment (probe label confirmed R13 C27)

File: AFM Data/Experiment 104/Experiment Log.txt
4/21/2017
Experiment 104

6:04 PM - warming up AFM, placing all samples under DI fan
6:10 - got fresh DI water (from glass flask) into syringe, plan now is to continue SiO2 probe testing of the thin-film samples: the four glass slides and the four Si wafers
	I also note the most visually homogeneous mineral samples: 1 4 5 7 9 10 11 (of which 7 10 and 4 will require picking the clearest/most transparent area for sampling). It seems reasonable to concentrate my efforts on these, since they will be most amenable to paper publication
6:14 - randomizing sample order, we let 1=uncoated ITO, 2=coated ITO, 3=uncoated FTO, 4=coated FTO, 5=uncoated Si, 6=cryolite Si, 7=quartz Si, 8=fluorite Si
	The random sequence is 2 3 7 4 1 5 8 6 which means sample numbers are (from B4.1 and B3.4) 2-C, 1-U, 37-Q, 1-C, 2-U, 37-U, 37-F, 37-C
6:36 - loading SiC sample, turned off DI fan and covered other samples, microsphere was already checked from last experiment E103, conditions 20.0C, 43.6% RH
6:40 - autoland successful (Z=2.992mm??), snapshot taken, starting measurements
	sensitivity (nm/mV): 30.80/6.53, 27.30/6.51, 32.9/8.15, 39.20/9.01
		in decimal form: 4.717, 4.194, 4.037, 4.351
	adhesion (mV): .0068, .0056, .0052, .0051
	saved as P0
6:45 - switching samples
6:49 - microsphere confirmed, loading sample B4.1 S2-C, conditions 19.8C, 44.3% RH
6:53 - autoland successful (Z=1.861mm), snapshot taken, starting measurements
	.0043 .0075 .0095 .0100 - P1
	.0042 .0042 .0047 .0047 - P2 these did not drift! very clean
	.0080 .0082 .0093 .0093 - P3 also did not drift
	.0068 .0074 .0074 .0077 - P4 slight drift but clean dip
	.0053 .0055 .0052 .0058 - P5 very low drift
	.0089 .0080 .0079 .0074 - P6
7:11 - switching samples
7:14 - microsphere confirmed, loading sample B4.1 S1-U, conditions 19.8C, 44.3% RH
7:18 - autoland successful (Z=2.166mm), snapshot taken, starting measurements
	.0081 .0094 .0079 .0068 - P7
	.0060 .0054 .0054 .0038 - P8
	.0130 .0140 .0164 .0183 - P9 only slight drift
	.0150 .0147 .0125 .0141 - P10 very low drift but dip has a long 'tail'
	.0048 .0049 .0047 .0045 - P11 again 'tail' but otherwise clean
	.0038 .0034 .0038 .0037 - P12 observing the onset of low frequency noise/instability! from between plots 8 and 11
7:37 - switching samples
7:40 - microsphere confirmed, loading sample B3.4 37-Q, conditions ?
7:44 - autoland successful (Z=1.714mm), snapshot taken, starting measurements
	.0012 .0009 .0011 .0015 - P13
	.0012 .0013 .0014 .0014 - P14 high frequency pulses present but otherwise clear dip
	.0011 .0012 .0009 .0012 - P15
	.0012 .0013 .0014 .0016 - P16
	.0015 .0010 .0009 .0010 - P17
	.0018 .0015 .0018 .0017 - P18
7:58 - switching samples
8:01 - microsphere confirmed, loading sample B4.1 S1-C, conditions 19.9C, 44.2% RH
8:04 - autoland successful (Z=2.181mm), snapshot taken, starting measurements	
	.0005 .0007 .0008 .0006 - P19 once again in the noise, though a faint outline of dip visible, also drifty
	.0007 .0008 .0006 .0006 - P20 in the noise
	.0005 .0006 .0009 .0005 - P21 same, very low freq noise somewhat present
	.0004 .0005 .0005 .0005 - P22
	.0007 .0006 .0006 .0007 - P23 on last one clean dip, low drift
	.0005 .0006 .0006 .0006 - P24 clean dips, low drift
8:23 - switching samples
8:27 - microsphere confirmed, taking a break, AFM left powered on, conditions 19.9C, 44.3% RH
10:22 - loading sample B4.1 S2-U, conditions 19.7C, 44.5% RH
10:26 - autoland successful (Z=1.894mm), snapshot taken, starting measurements
	.0171 .0173 .0163 .0168 - P25 onset of low freq noise between plots 10 and 11
	.0134 .0145 .0144 .0142 - P26 probably one of the best plots yet! minimal drift and flat non-contact region
	.0125 .0150 .0135 .0139 - P27 low freq noise present
	.0080 .0093 .0089 .0101 - P28
	.0127 .0131 .0122 .0119 - P29
	.0114 .0108 .0101 .0099 - P30
10:47 - switching samples
10:49 - microsphere confirmed, loading sample B3.4 S37-U, conditions 19.8C, 44.3% RH
10:53 - autoland successful (1.7xxmm), snapshot taken, starting measurements
	.0096 .0094 .0098 .0110 - P31 flat non-contact region
	.0091 .0088 .0092 .0104 - P32 reasonable; there was some dirt particle when moving probe after this - hopefully probe did not get hit; I moved particle out of the way by actuating stage quickly, will continue measurements
	.0075 .0077 .0082 .0085 - P33 very low freq noise apparent
	.0077 .0082 .0080 .0078 - P34 quite reasonable, flat non-contact area and low drift
	.0083 .0079 .0078 .0078 - P35 onset of low freq noise towards end
	.0088 .0083 .0085 .0083 - P36 ok
11:16 - switching samples
11:19 - microsphere confirmed, loading sample B3.4 S37-F, conditions 19.9C, 44.4% RH
11:23 - autoland successful (Z=1.735mm), snapshot taken, starting measurements
	.0013 .0013 .0014 .0014 - P37 ok, high freq noise
	.0010 .0011 .0011 .0011 - P38 ok low drift
	.0010 .0010 .0006 .0005 - P39 in the noise
	.0010 .0009 .0006 .0007 - P40 visible dip; 11:34, 11:37 snapshot taken of water droplet edge + cracks forming on coating as water evaporated?
	.0006 .0008 .0009 .0007 - P41 ok
	.0010 .0008 .0011 .0010 - P42 ok
11:41 - switching samples, another snapshot of drying/cracking taken
11:44 - microsphere confirmed, loading sample B3.4 S37-C, conditions 19.9C, 44.3% RH
11:49 - autoland successful (Z=1.743mm), snapshot taken, starting measurements (avoiding cracks)
	.0008 .0011 .0006 .0005 - P43 some in the noise, later plots have visible dip (perhaps onset of noise visible going in reverse progression?)
	.0006 .0004 .0007 .0006 - P44 low freq noise obscures dips, 11:57 snapshot of holes in coating
	.0009 .0009 .0007 .0008 - P45 low freq even more obscure
	.0007 .0006 .0008 .0007 - P46 low freq! and drifty
	.0009 .0008 .0011 .0009 - P47 a bit better
	.0006 .0006 .0006 .0007 - P48 same as above
12:10 - switching samples
12:16 - microsphere confirmed, loading SiC sample, conditions 19.9C, 44.4% RH
12:17 - autoland successful (Z=3.037mm), snapshot taken, starting measurements
	adhesion (mV): .0134, .0129, .0125, .0121
	sensitivity (nm/mV): 43.92/9.45, 47.52/11.67, 50.40/9.76, 31.5/5.38
		in decimal form: 4.648, 4.072, 5.164, 5.855
	saved as P49
12:23 - switching samples
12:25 - microsphere confirmed, shutting down AFM, leaving the probe in there (Novascan 48) for later, conditions 19.9C, 44.7% RH
	I also note that the thick coatings on Si wafer all tend to hold on to a layer of water, meanwhile the thin coatings on the glass substrates do not show a noticeable tendency - evne though the FTO is clearly adhesion resistant

File: AFM Data/Experiment 105/Experiment Log.txt
4/25/2017
Experiment 105

8:08 AM - warming up AFM, placing all samples under DI fan
8:12 - got fresh DI water (from glass flask) into syringe, plan now is to continue SiO2 probe testing of remaining homogeneous mineral samples: 1 4 5 7 9 10 11
	Randomized order is 11 9 7 5 1 4 10 (of which 7 4 and 10 will require picking the clearest/most transparent area for sampling)
8:26 - loading SiC sample, turned off DI fan and covered other samples, microsphere was already checked from last experiment E104 (probe is Novascan 48), conditions 19.5C, 42.8% RH
8:33 - autoland successful (Z=3.665mm), snapshot taken, starting measurements
	sensitivity (nm/mV): 48.19/12.08, 37.21/8.97, 29.28/7.15, 34.77/7.53
		in decimal form: 3.989, 4.148, 4.095, 4.618
	adhesion (mV): .0160, .0130, .0143, .0142 (these are best guesses since there is no flat section against which to measure)
	saved as P0
8:46 - switching samples
8:49 - microsphere confirmed, loading sample B1.1.1 S11, conditions 19.7C, 42.6% RH
9:00 - autoland successful (Z=2.523mm), snapshot taken, starting measurements
	.0046 .0052 .0053 .0050 - not saved
9:08 - moved around, I think previously I was not on the crystal, now I should be based on microscope image - new snapshot taken, restarting measurements
	.0042 .0029 .0035 .0035 - P1
	.0114 .0120 .0110 .0120 - didn't save; saw a new type of noise where retract curve trailed downwards on the left
	.0043 .0047 .0051 .0047 - P2 drifty
	.0046 .0048 .0049 .0042 - P3 drifting a bit but readable
	.0032 .0036 .0045 .0033 - P4
	.0030 .0029 .0028 .0030 - P5 see plot 4 for a mild case of the 'new noise' from above
9:26 - switching samples
9:43 - could not really tell whether above was epoxy or the crystal, and under optical microscope crytal looked very irregular/poorly polished. microsphere however is still present. loading sample B1.1.1 S9, conditions 20.0C, 42.1% RH
9:49 - autoland successful (I ensured it is on the mineral and not epoxy) (Z=2.422mm), snapshot taken, starting measurements (avoiding the pits and scratches)
	.0123 .0114 .0116 .0124 - P6 low freq noise, drifting downwards
	.0075 .0071 .0084 .0085 - P7 ok, noise is gone but drifty (upwards)
	.0088 .0088 .0085 .0090 - P8 onset of low freq noise
	.0095 .0099 .0103 .0122 - P9
	.0069 .0069 .0069 .0071 - P10 huge noise on first few plots
	.0108 .0108 .0098 .0117 - P11 ok
10:08 - switching samples
10:10 - microsphere confirmed, loading sample B1.1.1 S7 (with magnet under it to make it level), conditions 20.1C, 42.1% RH
10:15 - autoland successful (Z=3.009mm), snapshot taken, starting measurements
	.0044 .0049 .0048 .0044 - P12 ok but very drifty upwards
	.0017 .0017 .0018 .0014 - P13 ok again drifty
	.0042 .0032 .0032 .0030 - P14 ok
	.0019 .0024 .0028 .0028 - P15 ok
	.0030 .0032 .0026 .0029 - P16 ok
	.0022 .0026 .0024 .0013 - P17
10:31 - switching samples
10:33 - microsphere confirmed, loading sample B1.1.1 S5, conditions 20.1C, 42.2% RH
10:37 - autoland successful (Z=2.528mm), snapshot taken, starting measurements
	first it was drifting down then on next landing it was drifting up, I don't think it's a sample issue
	.0009 .0009 .0012 .0009 - P18
	.0011 .0014 .0013 .0014 - P19
	.0011 .0008 .0010 .0009 - P20 drifty downwards
	.0018 .0014 .0018 .0017 - P21 probably best one in the series
	.0031 .0030 .0032 .0027 - P22 ok
	.0013 .0015 .0014 .0012 - P23 ok vlf noise
10:58 - switching samples
11:03 - microsphere confirmed, taking a break, AFM left on and samples covered, conditions 20.1C, 42.0% RH
2:19 - resuming experiment, loading sample B2.1.1 S1, conditions 20.1C, 42.1% RH
2:23 - autoland successful (Z=2.755mm), snapshot taken, starting measurements
	.0016 .0016 .0020 .0023 - P24 ok
	.0030 .0032 .0047 .0040 - P25 ok
	.0039 .0035 .0038 .0035 - P26 ok
	.0052 .0050 .0046 .0042 - P27 ok
	.0031 .0029 .0035 .0034 - P28 good, low noise and drift
	.0031 .0036 .0030 .0031 - P29 a bit of curvature on the non-contact end but overall clear
	I found experimentally that the software only maintains the last range boundaries and applies them to all plots - therefore all plots must use the same boundaries or boundary conditions for stiffness comparison.
2:46 - switching samples
2:48 - microsphere confirmed, loading sample B2.1.1 S4, conditions 20.2C, 42.0% RH
2:52 - autoland successful (Z=2.659mm), snapshot taken, starting measurements
	.0006 .0009 .0006 .0006 - P30 noise estimates
	.0012 .0010 .0012 .0010 - P31 ok
	.0007 .0006 .0010 .0009 - P32 lf noise
	.0015 .0016 .0015 .0014 - lost (replaced by below) ok
	.0008 .0007 .0009 .0011 - P33 (replaced) ok - very drifty sample (both ways)
	.0008 .0007 .0004 .0005 - P34 again largely noise floor
3:14 - switching samples
3:16 - microsphere confirmed, loading sample B1.1.1 S10, conditions 20.3C, 42.9% RH
3:20 - autoland successful (Z=2.471mm), snapshot taken, starting measurements
	.0017 .0016 .0014 .0015 - P35 good, some lf noise
	.0009 .0008 .0007 .0009 - P36 noise estimates, here I explicitly observed a bubble or something else nearby that was 'shimmering' on the camera view, that must have been a source of extra noise - moving away from that area decreased noise. Thus I think observed noise is a combined effect of the high sensitivity necessary and the laser light scattered off the sample that makes it to the photodiode.
	.0008 .0007 .0011 .0010 - P37 noise estimates
	.0006 .0010 .0006 .0006 - P38 noise estimates
	.0008 .0007 .0004 .0007 - P39 noise estimates
	.0008 .0008 .0009 .0009 - P40 noise estimates
3:41 - switching samples; tried to find epoxy area for comparison but I don't think I reached it
3:49 - microsphere confirmed but there is some either cracking or contamination coating on the cantilever (probably from the epoxy-finding attempt above) so stiffness might now be different?
3:50 - loading SiC sample, conditions 20.4C, 44.1% RH
3:53 - autoland successful (Z=3.671mm), snapshot taken, starting measurements
	for this, range cannot be changed! last range used must apply to all plots due to the buggy software.
	sensitivity (nm/mV): 38.48/8.94, 43.16/10.20, 43.16/8.72, 33.80/7.77
		in decimal form: 4.304, 4.231, 4.950, 4.350
	adhesion (mV): .0057, .0057, .0056, .0056
	saved as P41
4:21 - switching samples
4:24 - microsphere confirmed (Novascan 48) but still cracking and/or contamination on cantilever end. Probe returned to its labeled container, and Novascan 15 (R14 C27 checked) is installed for the next experiment.

File: AFM Data/Experiment 106/Experiment Log.txt
4/25/2017
Experiment 106

4:39 PM - installed probe Novascan 15 (TiO2) (R14 C27), it was already aligned so will test out performance with SiC sample
4:48 - placed entire scanner head under DI fan, will begin the TiO2 testing with the thin coatings, randomized order is: 37-Q, 2-C, 1-U, 2-U, 37-C, 37-U, 37-F, 1-C; I will see how many I can get done today and do remainder tomorrow
4:52 - a small break before starting, AFM is left on (it has been running since E105)
5:56 - loading SiC sample, conditions 20.3C, 44.6% RH
5:58 - autolanded (Z=3.654mm), snapshot taken, starting measurements
	sensitivity (nm/mV): 42/8.82, 20.5/4.05, 41.5/6.93, 42/7.73
		in decimal form: 4.762, 5.062, 5.988, 5.433
	adhesion (mV): .0035, .0043, .0041, .0030
	not saved!
6:06 - switching samples
6:09 - microsphere confirmed, loading sample B3.4 S37-Q, conditions 20.4C, 44.6% RH
6:14 - autolanded (Z=2.376mm), snapshot taken, starting measurements after moving away from dust
	.0006 .0005 .0005 .0003 - P1 noise floor
	.0005 .0006 .0006 .0005 - P2 noise floor
	.0004 .0005 .0007 .0006 - P3 barely visible dip
	.0010 .0006 .0007 .0006 - P4 barely visible
	.0009 .0008 .0009 .0008 - P5 somewhat visible
	.0007 .0009 .0008 .0007 - P6 same as above
6:32 - switching samples
6:34 - microsphere confirmed, but it looks 'dirty' or 'rough' compared to spherical appearance earlier. Hopefully the TiO2 coating did not disintegrate from the testing.
6:36 - loading sample B4.1 S2-C, conditions 20.4C, 44.6% RH
6:38 - autolanded (Z=2.513mm), snapshot taken, starting measurements
	.0163 .0169 .0183 .0177 - P7 very visible but no flat section so some guesswork is present
	.0185 .0181 .0189 .0188 - P8 nice!
	.0201 .0207 .0206 .0204 - P9
	.0168 .0163 .0163 .0163 - P10
	.0238 .0227 .0243 .0245 - P11
	.0191 .0194 .0193 .0198 - P12
6:54 - switching samples
6:57 - microsphere confirmed (it is still rough, looks like small spherical bubbles on its surface), loading sample B4.1 S1-U, conditions 20.5C, 44.9% RH
7:00 - autolanded (Z=2.834mm), snapshot taken, starting measurements
	.0105 .0090 .0088 .0097 - P13
	.0103 .0107 .0099 .0117 - P14
	.0097 .0100 .0106 .0107 - P15 some of the 'new noise' around plot 10, present only for one plot
	.0124 .0110 .0104 .0129 - P16
	.0098 .0107 .0099 .0109 - P17 nice
	.0096 .0095 .0094 .0087 - P18 nice
7:15 - switching samples
7:19 - microsphere confirmed, loading sample B4.1 S2-U, conditions 20.5C, 45.0% RH
7:22 - autolanded (Z=2.523mm), snapshot taken, starting measurements
	.0147 .0174 .0146 .0157 - P19
	.0116 .0124 .0134 .0134 - P20 low drift
	.0108 .0102 .0100 .0095 - P21
	.0129 .0127 .0128 .0133 - P22 strange 'double dip' on all plots here
	.0147 .0152 .0116 .0136 - P23 ok
	.0159 .0168 .0161 .0160 - P24 ok low drift
	note for this probe end at tip position - 500nm
7:36 - switching samples
8:05 - microsphere confirmed, conditions 20.4C, 45.4% RH, shutting down AFM, all samples put in dessicator, will resume experiment tomorrow

4/26/2017
5:35 PM - warming up AFM
5:56 - placed samples under DI fan, got 'new' DI water from glass flask
6:04 - will continue on samples from yesterday: 37-C, 37-U, 37-F, 1-C in this order
6:05 - loading sample B3.4 S37-C, conditions 19.4C, 53.2% RH
6:08 - autolanded (Z=2.309mm), snapshot taken, starting measurements (Avoding the visible cracks)
	.0012 .0014 .0013 .0011 - P25 drifting downwards
	.0011 .0008 .0005 .0008 - P26 noise + lf noise, this is mostly guesswork
	.0011 .0008 .0009 .0009 - P27 lf noise but visible dip
	.0008 .0008 .0007 .0010 - P28 lf noise, less visible dip
	.0008 .0009 .0008 .0007 - P29 lf noise, visible dip
	.0005 .0005 .0009 .0008 - P30 lf noise, barely visible dip
6:25 - switching samples, took another snapshot of coating peeling off
6:29 - microsphere confirmed though it seems more rough, there are other dirt particles on the tip but the microsphere still seems to be farthest protruding. loading sample B3.4 S37-U, conditions 19.6C, 52.9% RH
6:32 - autolanded (Z=2.320mm), snapshot taken, starting measurements
	.0240 .0236 .0236 .0247 - P31 ok, drifty downwards
	.0243 .0246 .0242 .0238 - P32 ok
	.0224 .0230 .0244 .0235 - P33 almost no drift
	.0228 .0229 .0222 .0225 - P34 ok, drifty upwards? maybe both ways
	.0235 .0255 .0257 .0265 - P35 drifting upwards
	.0259 .0257 .0258 .0256 - P36 quite nice
6:52 - switching samples
6:54 - microsphere confirmed (same condition as above)
6:56 - due to poor condition of B3.4 S37-F (coating peeling off), to reduce possibility of contaminating the microsphere I will load the B4.1 S1-C first even though that is not according to above order, conditions 19.5C, 53.4% RH
7:02 - autolanded (Z=2.789mm), snapshot taken, starting measurements
	.0013 .0007 .0007 .0007 - P37 noise estimates, drifty (upwards)
	.0019 .0020 .0020 .0022 - P38 ok
	.0008 .0007 .0007 .0008 - P39 ok
	.0015 .0011 .0012 .0012 - P40 ok
	.0009 .0009 .0007 .0004 - P41 ok
	.0008 .0008 .0010 .0010 - P42 ok
7:18 - switching samples
7:26 - a piece of dust was found next to the microsphere, but I was able to wash it off with a water droplet so likely it did not affect previous measurements - just in case, I will do some confirmation measurements with B4.1 S1-C
	.0018 .0016 .0016 .0018 - P43 ok
	.0005 .0004 .0008 .0006 - P44 drifting everywhere and noisy
7:32 - switching samples
7:35 - microsphere confirmed, loading sample B3.4 S37-F, conditions 19.7C, 53.0% RH
7:38 - autolanded (Z=2.330mm), snapshot taken, starting measurements (avoiding cracked areas)
	.0007 .0007 .0004 .0007 - P45 noise estimates
	.0006 .0008 .0009 .0006 - P46 noise estimates +lf noise
	.0007 .0005 .0005 .0005 - P47 noise estimates
	.0006 .0005 .0005 .0005 - P48 noise floor!
	.0007 .0007 .0006 .0004 - P49 noise floor
	.0007 .0006 .0006 .0004 - P50 noise floor
7:54 - switching samples, as expected Fluorite coating got stuck to a droplet on the AFM - will try to wash off with water
7:58 - microsphere confirmed, loading SiC sample, conditions 19.6C, 53.0% RH
8:00 - autolanded (Z=3.620mm), snapshot taken, starting measurements
	sensitivity (nm/mV): 58.05/10.39, 44.94/9.78, 44.94/9.37, 24.36/5.07
		in decimal form: 5.587, 4.595, 4.796, 4.805
	adhesion (mV): .0201, .0213, .0191, .0177
	saved as P51 - some strange low-adhesion (0.0100 mV) plots in the middle of the set?
8:07 - switching samples
8:09 - microsphere confirmed, taking a break, SiC sample left in AFM

File: AFM Data/Experiment 107/Experiment 107.txt
4/27/2017
Experiment 107

2:02 AM - installed new controller (SN 072, old SN 110) - licensed the contact and tapping modes. Now the laser shows up appropriately (with no change to scanner or probe), and FT goes to zero when laser is off, as expected. I have kept the same probe from end of E106, and will test it on the SiC sample which hopefully hasn't moved much. Ideally I will now get same results as end of E106. Procedures will be the same.
2:06 - autolanded on SiC B13 S1 (Z=5.239mm), snapshot taken, starting measurements
	sensitivity (nm/mV) decimal: 4.559, 4.214, 4.387, 4.875
	adhesion (mV): .0171, .0174, .0174, .0175
	these are similar enough to the previous results (noise and everything) that I believe this configuration will work as long as I follow the previous procedures. The only advantage I noticed so far is that the laser position seems to be indicated properly. Also, the z-axis coarse range is larger and moves faster (? with same motor noise - this is just a calibration setting, the mm unit is meaningless), and the z-axis fine range is also larger and moves faster (? with same motor noise - this is also a calibration setting? this makes no sense. now I have to press approach button twice in order to get tip to be at same position as earlier)
2:15 - replacing probe, removing Novascan 15 which was used previously, and putting in Novascan 16 (R14 C26 checked) for this experiment
2:24 - Novascan 16 microsphere looks rough and had some dust on the cantilever (perhaps from the loading since I dropped it a little bit), so I will try Novascan 17 (R14 C25 checked).
2:33 - Novascan 17 loaded, sphere looks rough under microscope but cantilever is clean unlike Novascan 16, so I will proceed with this probe installed.
2:43 - with new controller's laser display, I was able to align the probe (using three outer screws on platform) to FT=0.88 from previous 0.47, hopefully this will also increase sensitivity
2:44 - loaded SiC sample B13 S1, conditions 19.7C, 52.6% RH
2:45 - autolanded (Z=5.231mm), snapshot taken, starting measurements
	sensitivity (nm/mV): 3.431, 2.852, 2.921, 3.048 - about 50% better than previously!
	adhesion (mV): .0059, .0057, .0059, .0058 - much less sticky, perhaps because of rough surface!
3:00 - plan is to test with TiO2-coated microsphere the homogeneous mineral samples: 1 4 5 7 9 10 11. Random order is: 11 1 10 7 9 4 5
3:06 - switching samples
3:09 - microsphere confirmed, there is a small piece of dust next to it but it might wash away and looks too small to affect measurements. loading sample B1.1.1 S11, conditions 19.8C, 52.3% RH; it is tricky to get probe aligned over the mineral (as opposed to over epoxy) on this sample
3:15 - autolanded (Z=1.433mm), snapshot taken, starting measurements
	.0043 .0037 .0038 .0043 - P1; for this probe start at tip position -250nm
	.0027 .0031 .0024 .0026 - P2
	.0036 .0034 .0032 .0039 - P3
	.0024 .0021 .0026 .0025 - P4
	.0035 .0032 .0033 .0035 - P5
	.0024 .0024 .0027 .0026 - P6
3:38 - switching samples
3:41 - microsphere confirmed, piece of dust from earlier is still there, loading sample B2.1.1 S1, conditions 19.8C, 52.3% RH
3:43 - autolanded (Z=2.235mm), snapshot taken, starting measurements
	.0081 .0083 .0073 .0089 - P7
	.0092 .0088 .0085 .0091 - P8
	.0074 .0060 .0065 .0074 - P9
	.0096 .0096 .0090 - not saved
	.0183 .0181 .0179 .0167 - P11
	.0147 .0149 .0149 .0147 - P12
3:59 - switching samples
4:06 - microsphere confirmed, however the piece of dust is now closer to microsphere and might reasonably account for the increased adhesive force observed above (there were some visible spots on the S1 sample in the area of the final scans). not sure what to do about this - washing with water droplet did not have any effect, the bond is too strong.
4:10 - will switch to Novascan 16 (R14 C26) for rest of experiment, putting Novascan 17 back in labeled container
4:17 - loaded probe Novascan 16, microsphere confirmed, other dust on cantilever is small and far away thus should not affect measurement; will need to use sensitivity values from end-of-test SiC measurement
4:18 - loading sample B1.1.1 S10, conditions 19.8C, 52.2% RH
4:23 - autolanded (Z=1.519mm), snapshot taken, starting measurements
	.0046 .0039 .0035 .0036 - P13 drifting extremely fast upwards, practically unusable
	.0041 .0054 .0039 .0041 - P14 still fast drift
	.0069 .0066 .0069 .0062 - P15 same as above
	.0054 .0049 .0053 .0055 - P16 better
	.0036 .0023 .0016 .0015 - P17 more stable now
	.0045 .0036 .0040 .0049 - P18 even more stable
4:42 - switching samples
4:58 - microsphere confirmed, other dust remains on cantilever, loading sample B1.1.1 S7 (with external magnet to ensure top is level), conditions 19.8C, 52.5% RH
5:05 - autolanded (Z=3.330mm), snapshot taken, starting measurements
	.0081 .0078 .0121 .0092 - P19 extremely fast drift upwards
	.0096 .0083 .0080 .0044 - P20 somewhat stabilized
	.0045 .0026 .0028 .0030 - P21
	.0055 .0057 .0042 .0054 - P22
	.0059 .0061 .0051 .0061 - P23
	.0048 .0054 .0049 .0060 - P24
5:21 - switching samples
5:26 - microsphere confirmed, loading SiC sample B13 S1, conditions 19.8C, 52.6% RH
5:27 - autolanded (Z=5.204mm), snapshot taken, starting measurements
	sensitivity (nm/mV): 2.365, 1.900, 2.262, 1.987
	adhesion (mV): .0079, .0077, .0085, .0075
	saved as P25
5:35 - I carried out same SiC trials after loading the original aqua calibration (without moving head or sample):
	sensitivity (nm/mV): 2.284, 1.566, 1.660, 2.135
	adhesion (mV): .0114, .0127, .0124, .0129
	saved as P26
5:44 - and again with previous calibration
	sensitivity (nm/mV): 2.028, 2.209, 2.157, 1.973
	adhesion (mV): .0079, .0080, .0103, .0106
	saved as P27
5:48 - left previous calibration loaded, switching samples
6:01 - microsphere confirmed, cantilever still dirty as before
6:03 - shutting down AFM, will leave on for Kent et al after completing the mineral sample set and putting in non-critical probe

4/28/2017
4:25 AM - warming up AFM, placed samples under DI fan. remaining samples will be tested: 9 4 5
4:35 - observed the coated Si wafer samples (B3.4) under microscope, the Cryolite and Fluorite ones are very highly cracked and probably unsuitable for further measurements. This suggests two things: take microscope images of all samples before/after measurements (will need to make a new set of samples with coated Si wafers), and set up a HP/HT test facility for testing coating stability before running in the crud loop.
4:39 - loading sample B1.1.1 S9, conditions 19.2C, 57.3% RH
4:46 - autolanded (Z=1.374mm), snapshot taken, starting measurements (Avoiding pits/cracks)
	.0026 .0041 .0042 .0051 - P28 very high drift upwards, poorly controlled max force
	.0031 .0022 .0029 .0032 - P29 lf noise very noisy
	.0010 .0010 .0008 .0008 - P30 ? lf noise
	.0029 .0035 .0028 .0033 - P31 ok for once
	.0048 .0041 .0042 .0041 - P32 ok
	.0041 .0035 .0029 .0028 - P33 ok
5:08 - switching samples
5:13 - microsphere confirmed, loading sample B2.1.1 S4, conditions 19.4C, 56.8% RH
5:17 - autolanded (Z=2.051mm), snapshot taken, starting measurements
	.0008 .0008 .0008 .0012 - P34 ok (drifting but I adjusted it just in time)
	.0011 .0011 .0015 .0013 - P35 ok
	.0016 .0014 .0016 .0021 - P36 ok, I am not sure whether I am on the crystal? I hope so
	.0007 .0007 .0006 .0005 - P37 small ones are noise estimate
	.0006 .0005 .0005 .0004 - P38 noise estimates
	.0005 .0004 .0004 .0006 - P39 noise estimates
5:31 - switching samples
5:33 - just for comparison, trying out the epoxy area of B2.1.1 S4 now
	.0013 .0027 .0018 .0011 - P40 not that impressive! I thought it would be very sticky. also water tends to stay on the epoxy, just like with coated Si wafers (low contact angle), which may be related.
5:36 - switching samples
5:39 - microsphere confirmed, loading sample B1.1.1 S5, conditions 19.6C, 56.x% RH
5:44 - autolanded (Z=1.662mm), snapshot taken, starting measurements
	.0062 .0060 .0052 .0053 - P41
	.0070 .0079 .0078 .0057 - P42
	.0025 .0025 .0021 .0018 - P43
	.0020 .0025 .0020 .0020 - P44
	.0049 .0043 .0052 .0045 - P45
	.0078 .0069 .0075 .0062 - P46 big lf noise
6:00 - switching samples
6:07 - microsphere confirmed, loading sample B13 S1 (SiC), conditions 19.6C, 56.6% RH
6:08 - autolanded (Z=5.298mm), snapshot taken, starting measurements
	sensitivity (nm/mV): 2.448, 1.977, 2.036, 2.216
	adhesion (mV): .0060, .0091, .0080, .0125
	saved as P47
6:13 - switching samples
6:18 - microsphere confirmed, probe left in AFM and AFM left powered on for next experiment, conditions 19.6C, 56.8% RH

File: AFM Data/Experiment 108/Experiment 108.txt
4/28/2017
Experiment 108

7:22 AM - glass and Si wafer samples have been under DI fan for an hour or so, now placing probe Novascan 27 (ZnO) under fan; AFM is running from E107
7:24 - switching probes, placing Novascan 16 (R14 C26 checked) back in storage and loading Novascan 27 (R15 C16 checked)
7:34 - loaded SiC sample B13 S1, conditions 19.6C, 56.6% RH
7:35 - autolanded (Z=5.315mm), snapshot taken, starting measurements
	sensitivity (nm/mV): 2.221, 2.164, 2.129, 2.230 - these might be more consistent since now I use the 'fixed range' setting so plot x-axis does not rescale between measurements!
	adhesion (mV): too much lf noise to make sense of this, or perhaps adhesion really is 0.0300
	saved as P0
7:39 - switching samples
7:42 - microsphere confirmed, it is a bit rough but not as bad as the TiO2, randomized list of glass samples is: 2-U, 2-C, 1-U, 1-C
7:43 - loading sample B4.1 S2-U, conditions 19.6C, 56.5% RH
7:48 - autolanded (Z=1.632mm), snapshot taken - first autoland was right on top the dust particle in snapshot (what are the chances?) so hopefully microsphere was not compromised - if it is it was probably at this point. starting measurements...
	.0445 .0481 .0539 .0518 - P1 very nice clear big adhesion dip, but also drifting fast upwards
	.0413 .0496 .0494 .0467 - P2 ok, there might be a trend of higher adhesion with lower applied force - also seen in P1
	.0573 .0544 .0516 .0497 - P3 drifty
	.0515 .0508 .0527 .0546 - P4 drifty
	.0520 .0531 .0538 .0537 - P5 impossible to get the right force due to drift!
	.0516 .0533 .0474 .0499 - P6 ok
8:07 - switching samples
8:10 - microsphere confirmed, loading sample B4.1 S2-C, conditions 19.6C, 56.8% RH
8:11 - autolanded (Z=1.607mm), snapshot taken, starting measurements
	.0714 .0719 .0717 .0728 - P7 ok
	.0560 .0552 .0557 .0559 - P8 ok
	.0581 .0599 .0755 .0755 - P9 again impossible to get consistent force
	.0358 .0414 .0307 .0477 - P10 better
	.0604 .0634 .0627 .0631 - P11 ok
	.0581 .0587 .0584 .0582 - P12 ok still drifty
8:26 - switching samples
8:30 - microsphere confirmed, loading sample B4.1 S1-U, conditions 19.6C, 56.8% RH
8:32 - autolanded (Z=2.624mm), snapshot taken, starting measurements
	.0450 .0441 .0480 .0494 - P13 again impossible to get consistent force
	.0107 .0143 .0172 .0346 - P14 same as above
	.0219 .0215 .0189 .0143 - P15 better
	.0095 .0089 .0075 .0083 - P16 better
	.0155 .0163 .0164 .0156 - P17 ok (with active stabilization)
	.0112 .0113 .0111 .0133 - P18 ok (with active stabilization)
8:47 - switching samples
8:50 - microsphere confirmed, loading sample B4.1 S1-C, conditions 19.6C, 56.8% RH
8:51 - autolanded (Z=2.611mm), snapshot taken, starting measurements
	.0070 .0066 .0075 .0069 - P19 again impossible to get consistent force
	.0029 .0032 .0037 .0028 - P20 same as above
	.0042 .0044 .0037 .0034 - P21 better, 'divergent' noise in plots 9,10
	.0010 .0015 .0021 .0020 - P22 noisy
	.0019 .0018 .0022 .0021 - P23 ok
	.0050 .0047 .0046 .0040 - P24 ok
9:03 - switching samples
9:06 - microsphere confirmed, loading sample B13 S1 (SiC)
9:07 - autolanded (Z=5.227mm), snapshot taken, starting measurements
	sensitivity (nm/mV): 1.960, 2.229, 2.233, 2.235
	adhesion (mV): .0336, .0342, .0354, .0394
	saved as P25 in interest of time (setting up for remote control with Hilal)
9:10 - switching probe
9:13 - microsphere confirmed, putting probe Novascan 27 back in storage, loading one of the NanoMagnetics tapping probes so Hilal et al can mess with it, SiC sample also returned to box and gypsum sample that came with AFM is loaded
