Repository: shortlab/2018-FoulingAgnostic-Paper

# 2018-FoulingAgnostic-Paper

File: AFM Data/Experiment 109/Experiment 109.txt
5/2/2017

5:10 AM - warming up AFM. I loaded the previous aqua head calibration file for the upcoming experiments, rather than using the default calibration that came with the new controller. To do this I had to edit the z-axis motor parameters in the xml file so it would allow me to retract/approach as before, which seems to be working now. The main difference I expect is in the nm readout of the experiments using the default configuration (which was E108 and E107) - meaning the mV measured force stays the same, but the measured sensitivity will need to be adjusted. In the default configuration (used in E107 and E108) the Kz value is 16369 angstrom/V while in the aqua head calibration the Kz value is 13426 angstrom/V, meaning the measured sensitivity needs to be multiplied by (K_act/K_def = 13426/16369 = 0.8202) to get the actual sensitivity. As a check, in E107 the default-config sensitivity averages to 2.110 while the aqua-config sensitivity averages to 1.911; 2.110*0.8202 = 1.730, which is at least in the right direction.
Later - took microscope photos of all the samples up to now - they look rough, need to wash SiC and FTO uncoated side (this was also done)

5/5/2017

4:00 PM - warming up AFM. Placing probe Novascan 27 (ZnO) (R15 C16 confirmed) under DI fan along with whole head. Will be expecting power outage 5pm-6pm, and have brought down UPS from lab server to account for this; I should be able to keep the experiment running throughout.
4:25 - probe Novascan 27 broken during handling, placing Novascan 28 (R15 C15 confirmed) under DI fan
4:32 - loading Novascan 28
4:35 - no microsphere! I am sure this wasn't from handling, maybe it fell off during shipment? Placing Novascan 29 under DI fan
4:40 - loading Novascan 29 (R15 C14 confirmed)
4:45 - microsphere confirmed, although it looks quite rough and as if there was a glue spill all over the probe, loading sample B13 S1
4:48 - autolanded (Z=5.293mm), snapshot taken, starting measurements
	sensitivity (nm/mV): 3.829, 3.863, 3.970, 4.050
	adhesion (mV): .0273, .0255, .0242, .0204
	saved as P0
4:53 - switching samples
4:57 - microsphere confirmed, the glue residue (maybe it was water?) from earlier is gone. conditions 20.2C, 42.2% RH, taking a break and preparing for power shutdown - AFM left running with UPS
5:26 - no sign of power loss yet, so likely it will be a quick transition. I have already tested the glass coated slides with ZnO, and now will test the remnants of the PVD coatings on S37. Randomized order gives 37-C, 37-Q, 37-U, 37-F
5:27 - loading B3.4 S37-C, conditions 19.8C, 43.3% RH - following a quick placement under DI fan
5:35 - autolanded (Z=1.130mm), snapshot taken, starting measurements (on central regions of grains rather than cracks), probe initial offset ~400 nm
	.0016 .0010 .0012 .0012 - P1
	.0008 .0009 .0007 .0008 - P2 huge lf noise, dip is visible but tiny
	.0016 .0010 .0009 .0012 - P3 dip is lost in lf noise, I tried my buest guess
	.0014 .0011 .0010 .0013 - P4 same as above
	.0010 .0011 .0008 .0007 - P5 same
	.0006 .0006 .0005 .0004 - P6 same, now also noise estimates
5:50 - switching samples
5:53 - microsphere confirmed though it seems rougher, loading sample B3.4 S37-Q, conditions 20.0C, 43.6% RH
5:55 - autolanded (Z=1.140mm), snapshot taken, starting measurements
	.0012 .0016 .0008 .0010 - P7 ok
	.0011 .0009 .0013 .0013 - P8 ok
	.0015 .0021 .0014 .0009 - P9 less lf noise
	.0015 .0019 .0019 .0016 - P10 better
	.0014 .0013 .0018 .0016 - P11 better
	.0014 .0012 .0012 .0015 - P12 ok
6:07 - switching samples (above was quite low drift!)
6:10 - power cut, everything working smoothly with UPS, microsphere confirmed, loading sample B3.4 S37-U, conditions 19.9C, 43.8% RH
6:12 - autolanded (Z=1.111mm), snapshot taken, starting measurements
	.0658 .0658 .0657 .0650 - P13 very sticky! and tough to catch drift
	.0689 .0691 .0697 .0684 - P14 ok
	.0761 .0738 .0744 .0746 - P15 ok
	.0786 .0802 .0811 .0800 - P16 ok
	.0784 .0799 .0798 .0797 - P17 ok
	.0770 .0786 .0792 .0773 - P18 ok
6:30 - switching samples
6:33 - microsphere confirmed, loading sample B3.4 S37-F, conditions 20.0C, 44.4% RH
6:39 - autolanded (Z=1.078mm), snapshot taken, starting measurements - will have fewer points to reduce chance of contaminating probe
	.0006 .0004 .0007 .0005 - P19 noise estimates, and hf noise, drifting downwards quickly
	.0008 .0010 .0007 .0008 - P20 dip barely visible, some lf noise, this was about 10um away from previous to avoid movement
	.0006 .0006 .0003 .0004 - P21 noise estimates and high lf noise; will end here to avoid possible contamination/peeling when moving probe
6:48 - switching samples
6:50 - power restored
6:51 - microsphere confirmed and looks clean, whereas the S37-F looks like the coating is mostly gone, will rinse AFM platform just in case
6:53 - taking a break, AFM left on, conditions 20.1C, 44.5% RH
8:13 - will continue with the mineral samples: 1 4 5 7 9 10 11, randomized order is 9 11 10 1 4 7 5
8:42 - loading sample B1.1.1 S9, conditions 19.6C, 46.0% RH
8:47 - autolanded (Z=1.320mm), snapshot taken, starting measurements (avoiding pits)
	.0014 .0017 .0018 .0016 - P22, drifting upwards quickly
	.0019 .0019 .0022 .0018 - P23, better, but big lf noise
	.0009 .0010 .0008 .0006 - P24, big lf noise
	.0013 .0020 .0016 .0016 - P25, big lf noise; no data (strange noise) from P26
	.0011 .0010 .0009 .0010 - P27 noisy and small
	.0008 .0009 .0007 .0007 - P28 very wide dip and lf noise, difficult to make out anything so guessing
9:05 - switching samples
9:08 - microsphere confirmed, loading sample B1.1.1 S11, conditions 19.7C, 46.3% RH
9:11 - autolanded (Z=1.480mm), snapshot taken, starting measurements
	.0049 .0040 .0033 .0031 - P29 some lf noise
	.0059 .0056 .0058 .0048 - P30 same
	.0022 .0025 .0015 .0019 - P31 same - can't tell whether I am on epoxy or mineral! trying another spot; 9:27 found another spot
	.0011 - P32 it's impossible to catch, drifting downwards very fast
	.0045 .0048 .0058 .0068 - P33 better, drift is slower and now upwards
	.0032 .0023 .0050 .0076 - P34 all over the place drifty
9:38 - switching samples
9:41 - microsphere confirmed, loading sample B1.1.1 S10, conditions 19.7C, 46.5% RH
9:45 - autolanded (Z=1.515mm), snapshot taken, starting measurements
	.0070 .0076 .0080 .0072 - P35 ok
	.0052 .0059 .0046 .0046 - P36 ok
	.0116 .0124 .0116 .0107 - P37 ok
	.0076 .0068 .0076 .0065 - P38 ok
	.0061 .0058 .0046 .0043 - P39 ok
	.0075 .0073 .0083 .0088 - P40 ok
9:58 - trying another spot (one earlier had white specks in the mineral, this one is clear)
	.0035 .0033
	.0022 .0018 .0021 - P41
	.0024 .0022 .0020 .0022 - P42
	.0010 .0009 .0011 .0010 - P43
10:07 - now, just for fun, back to original area done at 9:45
	.0044 .0049 .0050 .0049 - P44
	.0083 .0058 .0066 .0069 - P45
10:22 - switching samples
10:25 - microsphere confirmed, loading sample B2.1.1 S1, conditions 19.7C, 46.8% RH
10:29 - autolanded (Z=2.297mm), snapshot taken, starting measurements
	.0080 .0075 .0096 .0080 - P46 ok, drifty
	.0128 .0134 .0058 .0113 - P47 ok
	.0182 .0172 .0176 .0167 - P48 low drift
	.0172 .0166 .0162 .0165 - P49 very low drift
	.0043 .0045 .0042 .0040 - P50 ok
	.0122 .0121 .0119 .0102 - P51 ok
10:43 - switching samples
10:47 - microsphere confirmed, loading sample B2.1.1 S4, conditions 19.7C, 47.1% RH
10:51 - autolanded (Z=2.030mm), snapshot taken, starting measurements
	.0005 .0005 .0010 .0005 - P52 lf noise, guesses
	.0008 .0009 .0006 .0008 - P53 tiny dip, some interpolation guesses due to lf noise but overall low drift
	.0008 .0008 .0010 .0008 - P54 guesses
	.0023 .0022 .0024 .0026 - P55 ok - I likely went off the mineral for this one
	.0006 .0008 .0005 .0006 - P56 noise estimates
	.0008 .0008 .0008 .0010 - P57 ok
	.0009 .0018 .0009 - P58 this was on a very likely epoxy area based on the optical microscope, wanted to do a comparison
11:07 - switching samples
11:10 - microsphere confirmed, taking a break, AFM left powered on, conditions 19.6C, 47.6% RH
5:50 - after a nice nap, loading sample B1.1.1 S7 (with a washer under it to support it)
6:00 - autolanded (Z=3.647mm), snapshot taken, starting measurements
	.0030 .0031 .0025 .0022 - P59 fast drifting upwards
	.0031 .0026 .0032 .0036 - P60 ok, now offset seems to be 600nm rather than 400 as earlier?
	.0024 .0024 .0021 .0021 - P61 big lf noise masks dip
	.0053 .0060 .0058 .0060 - P62 strange noise, no flat region
	.0078 .0070 .0083 .0068 - P63 poorly defined flat region
	.0073 .0078 .0084 .0075 - P64 same
6:15 - switching samples
6:23 - microsphere confirmed, loading sample B1.1.1 S5, conditions 19.4C, 49.9%RH
6:31 - autolanded (Z=1.766mm), snapshot taken, starting measurements
	.0085 .0084 .0101 .0114 - P65 lf noise, drifty upwards
	.0173 .0162 .0121 .0121 - P66 lf noise
	.0257 .0259 .0236 .0217 - P67 same
	.0107 .0116 .0112 .0121 - P68 same, a bit more consistent
	.0151 .0150 .0154 .0154 - P69 same
	.0060 .0056 .0065 .0066 - P70 same
6:46 - switching samples
6:50 - microsphere confirmed, loading sample B13 S1, conditions 19.3C, 50.7%RH
6:51 - autolanded (Z=5.233mm), snapshot taken, starting measurements
	sensitivity (nm/mV): 4.202, 4.054, 4.272, 4.279
	adhesion (mV): .0126, .0147, .0152, .0132
	saved as P71
6:55 - switching samples
6:58 - microsphere confirmed, shutting down AFM, placing samples in desiccator

File: AFM Data/Experiment 110/Experiment 110.txt
Experiment 110
5/8/2017

12:40 PM - AFM powered on to warm up
1:54 - laser turned off, rest of AFM left powered on

5/9/2017

6:40 PM - Probe Novascan 29 ZnO (R15 C14) put back in storage. Novascan 23 Stainless (R15 C20 confirmed) loaded.
6:50 - samples placed under DI fan
6:59 - loading sample B13 S1, conditions 19.3C, 41.3%RH
7:01 - autolanded (Z=5.206mm), snapshot taken, starting measurements
	sensitivity (nm/mV): 2.548, 2.816, 2.370, 2.425
	adhesion (mV): .0150, .0142, .0190, .0240
	saved as P0
7:06 - switching samples
7:08 - microsphere confirmed, randomized sample order (of glass coated samples) is: 1-U, 2-C, 1-C, 2-U. Loading sample B4.1 S1-U, conditions 19.3/41.3
7:13 - autolanded (Z=2.576mm), snapshot taken, starting measurements
	.0122 .0118 .0136 .0136 - P1 quite flat but drifty; for this probe start at -200 nm
	.0107 .0120 .0139 .0136 - P2 ok
	.0119 .0122 .0120 .0154 - P3 ok
	.0097 .0123 .0133 .0146 - P4 ok
	.0104 .0114 .0120 .0158 - P5 ok, drifty upwards
	.0142 .0152 .0157 .0168 - P6 ok
7:26 - switching samples
7:28 - microsphere confirmed, loading sample B4.1 S2-C, conditions 19.4/41.3
7:30 - autolanded (Z=1.614mm), snapshot taken, starting measurements
	.0740 .0760 .0726 .0750 - P7 ok
	.0683 .0688 .0676 .0682 - P8 ok
	.0691 .0695 .0726 .0743 - P9 ok
	.0746 .0754 .0741 .0750 - P10 ok
	.0555 .0575 .0577 .0611 - P11 ok
	.0758 .0759 .0775 .0771 - P12 ok
7:44 - switching samples
7:46 - microsphere confirmed, loading sample B4.1 S1-C, conditions 
7:48 - autolanded (Z=2.530mm), snapshot taken, starting measurements
	.0010 .0008 .0007 .0008 - P13 lf noise, dip is small - some guesswork
	.0023 .0022 .0020 .0021 - P14 lf noise but more visible
	.0024 .0023 .0019 .0030 - P15 same
	.0018 .0015 .0022 .0018 - P16 same
	.0016 .0015 .0015 .0015 - P17 this was a bit tough to read, lf noise right on dip
	.0009 .0011 .0009 .0009 - P18 lf noise
8:02 - switching samples
8:04 - microsphere confirmed, an observation that water contact angle on S1-C and S1-U are similar, but unlike the Si wafer coated sample it is high - the reduced adhesion of particles to S1-C therefore does not require a low contact angle (interface energy considerations) but is purely a vdW effect worth exploring further. loading sample B4.1 S2-U, conditions 19.6/41.1
8:08 - autolanded (Z=1.583mm), snapshot taken, starting measurements - sample looks a bit dirty, should clean later
	.0292 .0308 .0423 .0412 - P19 not too consistent
	.0425 .0406 .0389 .0404 - P20 ok
	.0266 .0290 .0291 .0325 - P21
	.0338 .0303 .0299 .0297 - P22
	.0221 .0234 .0245 .0271 - P23
	.0166 .0167 .0210 .0156 - P24
8:22 - switching samples
8:24 - microsphere confirmed, taking a break, AFM left on, conditions 19.6/41.4
8:55 - I will continue with the mineral samples, placing under DI fan. The tested minerals are 1 4 5 7 9 10 11, randomized order is 5 4 11 9 1 7 10
9:00 - loading sample B1.1.1 S5, conditions 19.6/41.3
9:04 - autolanded (Z=1.625mm), snapshot taken, starting measurements
	.0200 .0196 .0197 .0164 - P25 lf noise
	.0369 .0377 .0390 .0373 - P26 same
	.0051 .0053 .0053 .0054 - P27 lf noise right on dip, guessing
	.0052 .0063 .0059 .0058 - P28 same
	.0056 .0064 .0059 .0051 - P29 huge lf noise!
	.0329 .0294 .0278 .0215 - P30 better
9:19 - switching samples
9:20 - microsphere confirmed, loading sample B2.1.1 S4, conditions 
9:24 - autolanded (Z=2.029mm), snapshot taken, starting measurements
	.0006 .0005 .0005 .0010 - P31 noise estimates, some lf and divergent noise
	.0004 .0004 .0004 .0004 - P32 noise estimates
	.0011 .0007 .0007 .0007 - P33 some guesswork
	.0010 .0012 .0011 .0014 - P34 strange hysteresis like (ie approach and retract curves diverge near contact point - this appeared throughout this sample - as if there is a repulsive force?)
	.0004 .0004 .0005 .0006 - P35 noise floor mostly
	.0015 .0015 .0011 .0017 - P36 ok
9:39 - switching samples
9:41 - microsphere confirmed, it has two small pieces of dust directly on top of sphere, hopefully they go away after water cleaning
9:43 - loading sample B1.1.1 S11, conditions 19.7/41.3
9:49 - autolanded (Z=1.420mm), snapshot taken, starting measurements - again I'm not sure whether I'm on the mineral or on epoxy
	.0016 .0022 .0024 .0018 - P37 drifting all over, not a stable force
	.0123 .0146 .0151 .0166 - P38 ok
	.0047 .0049 .0046 .0034 - P39 ok
	.0061 .0073 .0051 .0035 - P40 ok
	.0029 .0031 .0028 .0027 - P41 ok
	.0029 .0036 .0022 .0016 - P42 ok
10:04 - switching samples
10:07 - microsphere confirmed, dust is still there so I will finish with an SiC measurement
10:09 - loading sample B13 S1, conditions 19.7/41.5
10:10 - autolanded (Z=5.185mm), snapshot taken, starting measurements
	sensitivity (nm/mV): 2.232, 2.285, 2.407, 2.292
	adhesion (mV): .0242, .0193, .0170, .0159
	saved as P43
10:15 - switching samples
10:18 - microsphere confirmed, still dusty. shutting down AFM, samples left covered on table, will continue rest of minerals tomorrow with new probe. conditions 19.7/41.5

5/10/2017

12:13 PM - AFM powered on to warm up
1:02 - returning probe Novascan 23 back to storage, loading probe Novascan 24 (stainless)
1:07 - placed whole head under DI fan
1:11 - microsphere confirmed, cantilever has some glue droplets but this should not be significant. Loading sample B13 S1, conditions 19.1/40.2
1:13 - autolanded (Z=5.274mm), snapshot taken, starting measurements
	sensitivity (nm/mV): 2.980, 2.514, 2.371, 2.425
	adhesion (mV): .0127, .0097, .0082, .0068
1:18 - switching samples, remaining minerals are 9 1 7 10
1:19 - loading sample B1.1.1 S9, conditions 19.2/39.9
1:25 - autolanded (Z=1.310mm), snapshot taken, starting measurements
	.0053 .0058 .0069 .0089 - P45 big lf noise obscures straight section
	.0123 .0111 .0108 .0130 - P46 better
	.0110 .0108 .0099 .0101 - P47 better
	.0124 .0112 .0091 .0088 - P48 ok
	.0118 .0115 .0110 .0100 - P49 big lf noise? not sure where to put baseline
	.0040 .0054 .0051 .0048 - P50 same
1:41 - switching samples
1:44 - microsphere confirmed, droplets on cantilever are gone, loading sample B2.1.1 S1, conditions 19.3/39.9
1:46 - autolanded (Z=2.215mm), snapshot taken, starting measurements
	.0168 .0172 .0164 .0161 - P51 ok
	.0183 .0178 .0184 .0204 - P52 ok, drifty
	.0174 .0186 .0193 .0193 - P53 same
	.0236 .0233 .0238 .0242 - P54 same
	.0133 .0127 .0150 .0156 - P55
	.0203 .0201 .0201 .0227 - P56 more stable
2:01 - switching samples
2:03 - microsphere confirmed, taking a break, AFM left on
2:27 - loading sample B1.1.1 S7 with washer
2:30 - autolanded (Z=3.180mm), snapshot taken, starting measurements
	.0040 .0058 .0047 .0051 - P57 drifting up
	.0102 .0107 .0089 .0073 - P58 same
	.0122 .0129 .0135 .0138 - P59 same
	.0074 .0073 .0065 .0063 - P60
	.0061 .0065 .0059 .0067 - P61 ok
	.0117 .0122 .0128 .0118 - P62 ok
2:42 - switching samples
2:45 - microsphere confirmed, loading sample B1.1.1 S10, conditions 19.3/39.9
2:50 - autolanded (Z=1.400mm), snapshot taken, starting measurements
	.0068 .0039 .0042 .0037 - P63 drifty, lf
	.0028 .0033 .0030 .0024 - P64
	.0061 .0057 .0051 .0051 - P65
	.0014 .0013 .0015 .0027 - P66 drifty; next spot was very bad (not recorded)
	.0017 .0010 .0022 .0010 - P67 lf noise, drifty, lots of guesswork
	.0019 .0016 .0012 .0018 - P68 divergent noise and drift, very annoying sample
3:13 - switching samples
3:17 - microsphere confirmed, a piece of dust has attached to the sphere again, water cleaning didn't work, hopefully it won't have much of an effect so I will start with the S37-U, then on to S37-Q, S37-C, S37-F
3:19 - loading sample B3.4 S37-U, conditions 19.4/39.8
3:25 - autolanded (Z=1.055mm), snapshot taken, starting measurements
	.0300 .0351 .0356 .0394 - P69 ok
	.0357 .0352 .0336 .0336 - P70 ok
	.0436 .0444 .0443 .0438 - P71 ok
	.0398 .0394 .0388 .0424 - P72 ok
	.0392 .0405 .0442 .0454 - P73 ok
	.0404 .0397 .0397 .0409 - P74 ok
3:36 - switching samples
3:40 - microsphere confirmed, still dusty, loading sample B3.4 S37-Q, conditions 19.4/40.2
3:43 - autolanded (Z=1.149mm), snapshot taken, starting measurements
	.0012 .0012 .0015 .0015 - P75; after this replaced water droplet due to air bubble on cantilever
	.0012 .0017 .0016 .0011 - P76 sample was difficult to track, force is outside nominal range
	.0008 .0009 .0010 .0012 - P77 same except force is better now
	.0011 .0010 .0012 .0011 - P78 ok?
	.0013 .0011 .0015 .0017 - P79 better
	.0017 .0019 .0020 .0020 - P80 ok
3:58 - switching samples
4:00 - microsphere confirmed, still dusty, taking a break, AFM left on
4:20 - loading sample B3.4 S37-C, conditions 19.4/40.2
4:23 - autolanded (Z=1.082mm), snapshot taken, starting measurements
	.0017 .0019 .0015 .0020 - P81 big lf noise, drifty; after this one unsuccessful attempt, can't track sample
	.0006 .0006 .0007 .0006 - P82 very big lf noise, no visible dip, noise floor
	.0026 .0018 .0018 .0018 - P83 hard to catch but visible dip
	.0008 .0007 .0011 .0014 - P84 same
	.0007 .0007 .0007 .0006 - P85 noise floor, less drifty
	.0007 .0006 .0006 .0005 - P86 noise floor and big lf noise right on dip area
4:38 - switching samples
4:40 - microsphere and dust confirmed, loading sample B3.4 S37-F, conditions 19.5/40.2
4:43 - autolanded (Z=1.101mm), snapshot taken, starting measurements
	.0006 .0008 .0009 .0006 - P87 noise floor
	.0011 .0010 .0009 .0010 - P88 slightly more visible dip
	.0008 .0009 .0007 .0008 - P89 same
	.0011 .0008 .0010 .0010 - P90 same, small lf
	.0007 .0006 .0008 .0007 - P91
	.0007 .0008 .0007 .0005 - P92 noise floor
4:55 - switching samples
4:57 - just for fun, I found an uncoated area on B3.4 S37-F (which should measure equivalent to S37-U), and measuring quickly (snapshot taken)
	.0150 .0143 .0149 .0155 - P93 not very well controlled force
5:00 - switching samples
5:03 - microsphere+dust confirmed, loading sample B13 S1, conditions 19.5/40.3
5:06 - autolanded (Z=5.247mm), snapshot taken, starting measurements
	sensitivity (nm/mV): 2.122, 2.618, 2.260, 2.207
	adhesion (mV): .0173, .0174, .0180, .0171
5:09 - switching samples
5:11 - microsphere+dust confirmed, shutting down AFM, samples left out covered

File: AFM Data/Experiment 111/Experiment 111.txt
Experiment 111
5/11/2017

5:12 PM - AFM powered on to warm up, need to clean S2-U, S1-C, S4, S11, S10, S37-Q - taking these upstairs
7:01 - switching probes, removing Novascan 24 (R15 C19 confirmed) loading Novascan 11 Nickel (R15 C12 confirmed)
7:12 - laser is aligned, loading sample B13 S1, conditions 19.7/42.4
7:18 - autolanded (Z=5.301mm), snapshot taken, starting measurements
	sensitivity (nm/mV): 3.042, 2.882, 2.821, 2.943
	adhesion (mV): .0308, .0310, .0315, .0298
	saved as P0
7:22 - switching samples
7:27 - microsphere confirmed, randomized order of glass samples is 2-C, 1-U, 1-C, 2-U
7:28 - loading sample B4.1 S2-C, conditions 19.8/42.2
7:32 - autolanded (Z=1.587mm), snapshot taken, starting measurements
	.0431 .0423 .0442 .0433 - P1 clear
	.0427 .0415 .0419 .0411 - P2 same
	.0415 .0379 .0415 .0439 - P3
	.0341 .0345 .0342 .0331 - P4
	.0385 .0365 .0370 .0361 - P5
	.0386 .0405 .0416 .0443 - P6
7:46 - switching samples
7:48 - microsphere confirmed, loading sample B4.1 S1-U, conditions 19.8/42.5; from now on I will write measurements in terms of mV/1000 ie .0431 => 431
7:51 - autolanded (Z=2.606mm), snapshot taken, starting measurements
	.0130 .0124 .0129 .0127 - P7
	.0139 .0131 .0133 .0144 - P8
	.0161 .0144 .0155 .0163 - P9
	.0134 .0143 .0131 .0156 - 10 (now using numbers only for plot names, no P prefix)
	.0206 .0215 .0229 .0231 - 11
	.0164 .0172 .0171 .0179 - 12
8:03 - switching samples
8:05 - microsphere confirmed, loading sample B4.1 S1-C, conditions 19.7/42.7
8:08 - autolanded (Z=2.613mm), snapshot taken, starting measurements
	.0004 .0004 .0003 .0004 - 13 noise floor
	.0007 .0009 .0009 .0010 - 14 small visible dip
	.0009 .0007 .0010 .0011 - 15 same, some lf
	.0006 .0009 .0008 .0008 - 16 more lf
	.0006 .0005 .0005 .0005 - 17
	.0009 .0005 .0007 .0007 - 18
8:19 - switching samples
8:21 - microsphere confirmed, loading sample B4.1 S2-U, conditions 19.7/42.7
8:24 - autolanded (Z=1.666mm), snapshot taken, starting measurements
	.0153 .0148 .0135 .0163 - 19
	.0151 .0152 .0165 .0165 - 20
	.0171 .0165 .0179 .0170 - 21
	.0131 .0129 .0132 .0139 - 22
	.0193 .0204 .0210 .0202 - 23
	.0179 .0169 .0171 .0188 - 24
8:35 - switching samples
8:38 - taking a break, conditions 19.8/42.5, AFM left on
8:39 - next up will be the minerals in random order: 7 1 4 10 9 11 5
9:16 - loading sample B1.1.1 S7 with washer, conditions 19.9/42.3
9:20 - autolanded (Z=2.977mm), snapshot taken, starting measurements
	.0077 .0087 .0080 .0081 - 25 lf noise and fast drift up
	.0021 .0016 .0024 .0026 - 26 more clear dip, still drifty
	.0026 .0040 .0037 .0032 - 27 same, lf noise
	.0057 .0059 .0054 .0058 - 28 some divergence near dip, unclear reading
	.0084 .0090 .0090 .0093 - 29 better
	.0059 .0077 .0080 .0070 - 30 same as 28
9:34 - switching samples
9:37 - microsphere confirmed, loading sample B2.1.1 S1, conditions 19.9/42.3
9:39 - autolanded (Z=2.377mm), snapshot taken, sample looks dirty should clean next time
	.0093 .0090 .0084 .0080 - 31 ok, a bit drifty
	.0149 .0161 .0159 .0169 - 32
	.0144 .0132 .0137 .0139 - 33
	.0152 .0157 .0156 .0160 - 34
	.0145 .0149 .0147 .0158 - 35
	.0177 .0182 .0190 .0195 - 36
9:50 - switching samples
9:54 - microsphere confirmed, loading sample B2.1.1 S4, conditions 20.0/42.1
9:56 - autolanded (Z=2.116mm), snapshot taken
	.0007 .0007 .0006 .0004 - 37 drifting downward fast
	.0008 .0008 .0006 .0008 - 38 better
	.0007 .0012 .0010 .0010 - 39
	.0025 .0017 .0020 .0017 - 40
	.0014 .0013 .0007 .0018 - 41
	.0004 .0005 .0003 .0007 - 42
10:09 - switching samples
10:12 - microsphere confirmed, loading sample B1.1.1 S10, conditions 20.1/42.1
10:17 - autolanded (Z=1.470mm), snapshot taken
	.0017 .0020 .0018 .0014 - 43 drifting up fast
	.0028 .0012 .0008 .0007 - 44 same
	.0009 .0008 .0006 .0005 - 45 drifting; after this could not catch sample
	.0014 .0013 .0015 .0013 - 46
	.0005 .0005 .0008 .0008 - 47 now 300nm from probe offset
	.0012 .0013 .0018 .0021 - 48 all over the place, not very consistent force
10:35 - switching samples
10:38 - microsphere confirmed, taking a break, AFM left on, conditions 20.1/42.5
12:01 AM - loading sample B1.1.1 S9, conditions 19.7/42.9
12:04 - autolanded (Z=1.338mm), snapshot taken
	.0025 .0028 .0027 .0029 - 49 lf noise but visible dip
	.0024 .0024 .0026 .0032 - 50 still lf
	.0036 .0032 .0038 .0048 - 51 same
	.0015 .0011 .0017 .0013 - 52
	.0034 .0027 .0029 .0027 - 53
	.0054 .0049 .0047 .0057 - 54 this is in a visually different section, snapshot taken 12:18
12:19 - switching samples
12:23 - microsphere confirmed, loading sample B1.1.1 S11, conditions 19.8/42.8
12:28 - autolanded (Z=1.512mm), snapshot taken
	.0081 .0078 .0078 .0081 - 55 ok
	.0054 .0054 .0054 .0051 - 56 ok still can't tell whether on sample or on epoxy
	.0036 .0039 .0035 .0038 - 57 I checked somewhat that this is on the sample
	.0029 .0033 .0032 .0037 - 58 lf noise, not clear straight section
	.0048 .0053 .0053 .0057 - 59 same
	.0041 .0047 .0044 .0045 - 60 same
12:45 - switching samples
12:47 - microsphere confirmed, loading sample B1.1.1 S5, conditions 19.8/42.9
12:52 - autolanded (Z=1.669mm), snapshot taken
	.0084 .0090 .0086 .0075 - 61 weird divergence near the dip
	.0042 .0039 .0037 .0040 - 62 same
	.0024 .0021 .0024 .0026 - 63 lf noise
	.0037 .0029 .0032 .0028 - 64 same but more visible dip
	.0072 .0067 .0072 .0080 - 65 still lf
	.0011 .0008 .0009 .0014 - 66 same, noisy
1:06 - switching samples
1:11 - microsphere confirmed, taking a break
1:14 - next order of samples is 37-Q, 37-C, 37-F, 37-U
2:11 - loading sample B3.4 S37-Q, conditions 19.7/43.5
2:15 - autolanded (Z=1.154mm), snapshot taken
	.0028 .0028 .0028 .0028 - 67 long dip region for some reason, like the above plots, drifting upwards fast
	.0057 .0053 .0055 .0050 - 68 same as above, there seem to be two regions - non-contact and proximity region
	.0027 .0025 .0032 .0028 - 69 same
	.0034 .0033 .0033 .0035 - 70 same
	.0037 .0039 .0038 .0040 - 71 same
	.0040 .0035 .0036 .0035 - 72 same
2:28 - switching samples
2:30 - microsphere confirmed, loading sample B3.4 S37-C, conditions 19.7/43.8
2:33 - autolanded (Z=1.161mm), snapshot taken
	.0040 .0051 .0052 .0051 - 73 lf noise and divergence near dip
	.0029 .0026 .0031 .0018 - 74 same, clear two step region near dip
	.0005 .0007 .0006 .0010 - 75 no visible dip now, but the second step now has a dip?
	.0019 .0020 .0017 .0020 - 76 finally looks normal
	.0007 .0008 .0007 .0008 - 77 ok
	.0007 .0007 .0006 .0009 - 78 lf noise and no visible dip, noise floor/guesswork
2:45 - switching samples
2:48 - microsphere confirmed, loading sample B3.4 S37-F, conditions 19.8/43.7
2:49 - landed Z=1.149mm, snapshot taken
	.0007 .0008 .0005 .0005 - 79 noise estimates
	.0015 .0018 .0019 .0018 - 80
	.0007 .0008 .0009 .0009 - 81
	.0023 .0024 .0023 .0026 - 82 lf noise near dip
	.0017 .0015 .0015 .0014 - 83 ok
	.0020 .0019 .0019 .0018 - 84 ok
2:57 - just for fun, an uncovered area on S37-F
	.0094 .0092 .0093 .0089 - 85
3:04 - switching samples
3:07 - microsphere confirmed, loading sample B3.4 S37-U, conditions 19.8/43.7
3:08 - landed Z=1.118mm, snapshot taken
	.0200 .0204 .0221 .0213 - 86 ok, drifting downwards
	.0176 .0201 .0197 .0212 - 87 ok
	.0199 .0201 .0215 .0225 - 88
	.0224 .0225 .0227 .0229 - 89
	.0173 .0172 .0174 .0180 - 90 better
	.0185 .0190 .0194 .0193 - 91 same
3:20 - switching samples
3:24 - microsphere confirmed, loading sample B13 S1, conditions 19.8/43.8
3:25 - landed Z=5.247mm, snapshot taken
	sensitivity (nm/mV): 2.633, 2.638, 2.654, 2.685
	adhesion (mV): .0148, .0145, .0158, .0149
	saved as 92
3:29 - switching samples
3:32 - microsphere confirmed, conditions 19.8/43.7, turning off AFM, samples left out covered

File: AFM Data/Experiment 112/Experiment 112.txt
Experiment 112
5/12/2017

9:20 AM - AFM turned on
9:24 - probe Novascan 11 nickel (R15 C12 confirmed) put back in storage, probe Novascan 19 silver (R14 C23 confirmed) loaded unsuccessfully, loading probe Novascan 20 silver (R14 C22 confirmed)
10:16 - AFM laser turned off
11:07 - AFM laser turned on
11:28 - loading sample B13 S1, conditions 19.6/44.7
11:29 - landed Z=5.260mm, snapshot taken
	sensitivity (nm/mV): 2.543, 2.375, 2.241, 2.360
	adhesion (mV): .0171, .0175, .0156, .0213
	saved as 0
11:33 - switching samples
11:36 - microsphere confirmed (it is a bit rough, but looks like that is how it came), loading sample B4.1 S2-U, conditions 19.6/44.7
11:38 - landed Z=1.581mm, snapshot taken
	.0212 .0254 .0237 .0235 - 1 ok but drifting up fast
	.0231 .0238 .0233 .0263 - 2 better
	.0253 .0237 .0250 .0222 - 3
	.0218 .0211 .0212 .0220 - 4
	.0226 .0210 .0223 .0245 - 5
	.0251 .0243 .0254 .0241 - 6
11:50 - switching samples
11:53 - microsphere confirmed, loading sample B4.1 S2-C, conditions 19.7/44.6
11:54 - landed Z=1.579mm, snapshot taken
	.0192 .0189 .0207 .0219 - 7 hard to track
	.0273 .0263 .0264 .0262 - 8 ok
	.0229 .0234 .0235 .0240 - 9 ok
	.0237 .0231 .0224 .0247 - 10
	.0248 .0237 .0268 .0266 - 11
	.0322 .0314 .0319 .0318 - 12
12:05 - switching samples
12:08 - microsphere confirmed, loading sample B4.1 S1-C, conditions 19.8/44.6
12:09 - landed Z=2.562mm, snapshot taken
	.0017 .0014 .0004 .0005 - 13 some lf noise on first plots, later ones have clear dip
	.0007 .0007 .0005 .0005 - 14 noise floor
	.0016 .0015 .0010 .0009 - 15 some lf noise
	.0006 .0007 .0005 .0005 - 16 lf noise impinges on dip
	.0005 .0004 .0004 .0005 - 17 same
	.0029 .0032 .0029 .0023 - 18
12:19 - switching samples
12:21 - microsphere confirmed, loading sample B4.1 S1-U, conditions 19.9/44.5
12:22 - landed Z=2.534mm, snapshot taken
	.0148 .0138 .0153 .0154 - 19
	.0133 .0130 .0140 .0133 - 20 ok
	.0136 .0142 .0149 .0157 - 21
	.0137 .0148 .0143 .0144 - 22
	.0124 .0142 .0138 .0151 - 23
	.0127 .0126 .0140 .0133 - 24
12:33 - switching samples
12:36 - microsphere confirmed, loading sample B13 S1, conditions 19.9/44.5
12:37 - landed Z=5.219mm, snapshot taken
	sensitivity (nm/mV): 2.225, 2.376, 2.292, 2.422
	adhesion (mV): .0166, .0192, .0239, .0229
	saved as 25
12:40 - switching samples
12:42 - microsphere confirmed, shutting down AFM, leaving probe in for next experiment

File: AFM Data/Experiment 113/Experiment 113.txt
Experiment 113
5/15/2017

11:36 AM - AFM turned on to warm up
11:50 - will continue with mineral samples. Randomized order is 1+ 9- 5- 4+ 10- 11- 7* (+ height>2mm, * height>3mm, - height>1mm)
12:27 PM - loading sample B13 S1, conditions 18.6/51.3
12:28 - landed Z=5.318mm, snapshot taken
	sensitivity (nm/mV): 2.402, 2.375, 2.382, 2.434
	adhesion (mV): .0289, .0278, .0263, .0258 - some strange two-fold flat region on approach line makes it difficult to evaluate
	saved as 0
12:36 - microsphere confirmed, loading sample B2.1.1 S1, conditions 18.7/51.1
12:39 - landed Z=2.294mm, snapshot taken
	.0063 .0062 .0067 .0067 - 1 ok
	.0055 .0056 .0059 .0062 - 2
	.0046 .0047 .0055 .0053 - 3
	.0060 .0060 .0063 .0058 - 4 some lf
	.0044 .0040 .0043 .0044 - 5
	.0033 .0040 .0038 .0038 - 6
12:52 - switching samples
12:55 - microsphere confirmed, loading sample B1.1.1 S9, conditions 18.9/50.7
12:56 - landed Z=1.384mm, snapshot taken
	.0095 .0100 .0118 .0084 - 7 some lf
	.0084 .0075 .0089 .0086 - 8 same
	.0127 .0126 .0123 .0117 - 9
	.0110 .0108 .0115 .0101 - 10 lf makes it hard to read baseline
	.0061 .0052 .0063 .0074 - 11 same (note it will be same as above if read to average of lf noise)
	.0102 .0093 .0101 .0091 - 12 same, I tried to read near midline
1:08 - switching samples
1:11 - microsphere confirmed, loading sample B1.1.1 S5, conditions 19.1/50.8
1:12 - landed Z=1.660mm, snapshot taken
	.0099 .0079 .0045 .0041 - 13 lf moise
	.0131 .0136 .0127 .0116 - 14
	.0170 .0169 .0182 .0177 - 15 ok
	.0030 .0028 .0026 .0028 - 16 lf near dip
	.0297 .0296 .0308 .0302 - 17 I aligned this one onto bright flat area
1:26 - can't get more data, sample is drifting up fast, very strange (maybe an air bubble?) - saved as 18
1:27 - switching samples
1:31 - microsphere confirmed, loading sample B2.1.1 S4, conditions 19.1/50.8
1:32 - landed Z=2.086mm, snapshot taken
	.0005 .0007 .0005 .0018 - 19 some divergent noise, noise floor
	.0010 .0010 .0010 .0009 - 20 noise floor, lf, no visible dip
	.0009 .0011 .0013 .0013 - 21 visible dip now
	.0008 .0007 .0005 .0006 - 22 noise floor, hard to catch
	.0006 .0008 .0009 .0006 - 23 sample jumping all over, no consistent force
	.0007 .0008 .0007 .0006 - 24 a bit better
1:45 - switching samples
1:48 - microsphere confirmed, loading sample B1.1.1 S10, conditions 19.2/51.0
1:49 - landed Z=1.467mm, snapshot taken
	.0051 .0039 .0035 .0032 - 25 some divergent noise
	.0019 .0025 .0024 .0020 - 26
	.0025 .0027 .0027 .0029 - 27 clean
	.0050 .0049 .0050 .0050 - 28 ok
	.0030 .0035 .0027 .0030 - 29 ok
	.0093 .0096 .0092 .0087 - 30 ok
2:00 - switching samples
2:02 - microsphere confirmed, taking a break, AFM left on, conditions 19.2/51.1
2:34 - loading sample B1.1.1 S11, conditions 19.2/50.6
2:44 - landed Z=1.582mm, snapshot taken (I confirmed this is over the mineral, the epoxy is more reflective)
2:45 - comparison between mineral and epoxy, epoxy on right is lighter
	.0030 .0036 .0040 .0022 - 31 divergent
	.0036 .0042 .0032 .0033 - 32 better, lf near dip
	.0040 .0039 .0042 .0049 - 33 ok, drifting up
	.0095 .0096 .0104 .0107 - 34 ok; potentially lost sphere after this one by dragging on sample
	.0047 .0041 .0034 .0033 - 35 no sphere (probably)
	.0055 .0043 .0031 .0064 - 36 no sphere (probably)
2:58 - switching samples
3:01 - sphere is gone, only a bit of glue is left
3:03 - AFM left on, laser turned off
5:16 - Novascan 20 (R14 C22 confirmed) removed (cantilever broke in process), Novascan 21 Silver (R15 C21 confirmed) loaded
5:21 - microsphere confirmed, loading sample B13 S1, conditions 19.6/49.9
5:23 - landed Z=5.327mm, snapshot taken
	sensitivity (nm/mV): 3.668, 3.806, 3.500, 3.566
	adhesion (mV): .0169, .0122, .0117, .0146
	saved as 37, drifting upward fast
5:28 - switching samples
5:32 - microsphere confirmed, loading sample B1.1.1 S7, conditions 19.7/49.3
5:33 - landed Z=3.428mm, snapshot taken
	.0071 .0065 .0079 .0091 - 38 drifting up fast, for this probe offset=300nm
	.0080 .0100 .0076 .0060 - 39 a bit better drift-wise, lf noise near dip
	.0154 .0156 .0152 .0139 - 40 better
	.0074 .0122 .0129 .0132 - 41
	.0023 .0023 .0021 .0025 - 42
	.0079 .0062 .0067 .0072 - 43 clearest one
5:46 - switching samples
5:51 - microsphere confirmed, loading sample B3.4 S37-Q, conditions 19.8/49.0
5:53 - landed Z=1.169mm, snapshot taken
	.0009 .0006 .0007 .0007 - 44 noise floor, minimal drift
	.0004 .0005 .0005 .0006 - 45 noise floor
	.0005 .0008 .0010 .0008 - 46 maybe tiny dip
	.0006 .0006 .0007 .0004 - 47 noise floor
	.0007 .0007 .0009 .0005 - 48
	.0010 .0004 .0005 .0005 - 49
6:05 - switching samples
6:07 - microsphere confirmed, loading sample B3.4 S37-U, conditions 19.9/48.7
6:08 - landed Z=1.110mm, snapshot taken
	.0342 .0331 .0314 .0327 - 50 ok
	.0328 .0334 .0340 .0364 - 51 ok
	.0358 .0363 .0370 .0376 - 52
	.0328 .0321 .0325 .0312 - 53
	.0361 .0355 .0375 .0361 - 54
	.0284 .0284 .0283 .0290 - 55
6:19 - switching samples
6:22 - microsphere confirmed, loading sample B3.4 S37-C, conditions 19.8/48.8
6:23 - landed Z=1.117mm, snapshot taken
	.0009 .0005 .0006 .0004 - 56 lf noise on dip and noise floor
	.0007 .0010 .0008 .0009 - 57 dip somewhat visible, lf
	.0008 .0007 .0009 .0006 - 58 lf
	.0009 .0007 .0006 .0010 - 59 lf right on dip
	.0005 .0007 .0006 .0006 - 60 noise floor, lf
	.0003 .0005 .0005 .0005 - 61 same
6:36 - just for fun, tried out adhesion on two clear patches which have the cryolite coating peeled off (snapshot taken) - interestingly the adhesion is still near-zero (saved as 62)! Perhaps a thin layer is left behind?
6:38 - switching samples
6:40 - microsphere confirmed, loading sample B3.4 S37-F, conditions 19.8/49.0
6:41 - landed Z=mm, snapshot taken
	.0010 .0009 .0007 .0010 - 63 noise floor
	.0006 .0006 .0005 .0008 - 64 noise floor, minimal drift
	.0007 .0008 .0010 .0009 - 65 lf, somewhat visible dip
	.0004 .0006 .0004 .0003 - 66
	.0007 .0009 .0006 .0006 - 67
	.0005 .0006 .0005 .0009 - 68
6:52 - just for fun, measured on clear patch with fluorite coating peeled off (snapshot taken)
	.0084 .0088 .0073 .0064 - 69 ok
6:53 - switching samples
6:56 - microsphere confirmed, loading sample B13 S1, conditions 19.8/48.8
6:57 - landed Z=5.277mm, snapshot taken
	sensitivity (nm/mV): 3.527, 3.634, 3.768, 3.763
	adhesion (mV): .0150, .0160, .0137, .0096
	saved as 70
7:00 - switching samples
7:02 - microsphere confirmed, probe left in AFM, shutting down AFM, samples left out partially covered to air dry

File: AFM Data/Experiment 115/Experiment 115.txt
Experiment 115
6/27/2017

12:36 AM - AFM powered on to warm up
1:31 - picking random probe order:
	SiO2
	Ni
	Ag
	TiO2
	SS304
	ZnO
1:36 - finding SiO2 probe Novascan 49 (R13 C26)
1:40 - placed sample and probe under DI fan
1:43 - removed probe Novascan 21 (R15 C21 confirmed), no cantilever - broken during removal
1:44 - loading probe Novascan 49 (R13 C26 confirmed)
1:47 - DI fan turned off, samples covered. Randomized samples order:
	Calcite solid (B1.1.1 S7, 3.546 mm)
	Cryolite solid (B2.1.1 S4, 2.119 mm)
	Fluorite coated (B3.4 S38-F, 1.207 mm)
	ITO Coated (B4.1 S2-C, 1.601 mm)
	Uncoated Si (B3.4 S38-U, 1.119 mm)
	Quartz solid (B2.1.1 S1, 2.294 mm)
	Quartz coated (B3.4 S38-Q)
	FTO Coated (B4.1 S1-C)
	Cryolite coated (B3.4 S38-C)
	SiC calibration sample (B13 S1, 5.318 mm)
1:50 - loading sample B13 S1, conditions 21.2/50.9
1:56 - landed Z=5.268mm, snapshot taken
	setup: range 500nm, speed 1000 nm/sec, number of samples 2000, FD count 100, Wait time (ms) 1000
	sensitivity (nm/mV): 3.579, 3.435, 3.532, 3.481
	adhesion (V): .0062, .0088, .0127, .0140
	saved as 0
2:02 - switching samples
2:05 - microsphere confirmed, some contamination of cantilever (glue spot?), loading sample B1.1.1 S7 (with washer), conditions 21.2/50.7
2:09 - landed Z=3.204mm, snapshot taken
	55 47 41 41 - 1 very drifty
	74 68 65 64 - 2 same
	118 116 83 75 - 3 same
	136 123 132 134 - 4 a bit better, lf
	135 108 112 107 - 5
	127 138 135 128 - 6
2:26 - switching samples
2:29 - microsphere confirmed, contamination still there but far from sphere, loading sample B2.1.1 S4, conditions 21.2/50.6
2:32 - landed Z=2.119mm, snapshot taken
	9 4 7 8 - 7 very hard to read, no 'corner' the whole line is smooth?
	9 8 12 15 - 8 a bit better, lf noise
	11 8 9 10 - 9 not as bad
	4 4 3 4 - 10 ok, low lf
	3 5 4 4 - 11 a bit more lf
	6 5 4 5 - 12 again smooth corner, lots of guessing
2:46 - switching samples
2:52 - microsphere confirmed, taking a break, AFM left on, conditions 21.3/50.7
6:38 - loading sample B3.4 S38-F, conditions 20.9/52.5
6:41 - landed Z=1.207mm, snapshot taken
	film broke and floated up, unable to get FD data - plot 13
6:43 - stopping experiment, this is too annoying. Probe left in AFM

3:32 PM - warming up AFM again, will restart with same probe
3:38 - loaded sample B1.1.1 S7 with washer (very annoying)
6:26 - 'fresh' water put in syringe, conditions 20.8/53.7
6:30 - landed Z=3.546mm, snapshot taken
	33 34 32 32 - 14 little drift but shape ok
	18 23 20 21 - 15 same
	51 45 44 41 - 16
	39 36 41 40 - 17
	40 42 40 36 - 18
	37 37 36 38 - 19
6:46 - switching samples
6:51 - microsphere confirmed, loading sample B3.4 S38-F, conditions 20.9/53.6
6:52 - landed Z=1.120mm, snapshot taken
	4 5 5 6 - 20 not constant force, noise floor
7:01 - coating is breaking up and floating into probe, cannot continue measurement. Measurement is upward-sloping regardless of probe position (example in plot 21)
7:03 - switching samples, putting droplet of water on B3.4 S38-C and S38-F to air dry as in S37, perhaps that will help stabilize the film
7:06 - microsphere confirmed, loading sample B2.1.1 S4, conditions 21.2/52.6
7:08 - landed Z=2.110mm, snapshot taken
	fast upward drift, cannot read - 22
	curves look same as before, 'smooth' and no corner - this is probably due to upward drift?
7:12 - will sit for a while to see if sample can stabilize
7:47 - trying again.
	14 14 12 15 - 23 still fast drift up
	same drift (20 nm/s), I'm done - 24
7:54 - switching samples, microsphere confirmed
7:56 - loading sample B4.1 S2-C, conditions 21.2/52.5
7:58 - landed Z=1.601mm, snapshot taken
	259 248 243 228 - 25 finally a nice sample
	273 267 262 259 - 26 great
	340 337 338 340 - 27
	200 215 205 205 - 28
	307 306 305 300 - 29
	239 242 229 241 - 30
8:16 - switching samples, loading B3.4 S38-U
8:19 - microsphere confirmed, conditions 21.2/52.5
8:20 - landed Z=1.119mm, snapshot taken
	404 396 411 421 - 31
	442 426 441 444 - 32
	359 371 363 349 - 33
	360 362 386 379 - 34
	291 301 307 305 - 35
	325 330 330 310 - 36
8:34 - switching samples, loading B2.1.1 S1
8:37 - microsphere confirmed, conditions 21.2/52.5
8:38 - landed Z=2.194mm, snapshot taken
	50 56 55 57 - 37 fast drift at one point
	90 89 82 95 - 38
	139 143 151 154 - 39
	97 78 71 103 - 40
	141 131 140 138 - 41
	156 153 150 160 - 42
8:50 - switching samples, loading B3.4 S38-Q
8:58 - microsphere confirmed, conditions 21.2/53.4
8:59 - broke cantilever, turned off laser for microsphere check and did not turn laser back on! snapshot taken.
9:12 - shutting down AFM
